Repository: Laxmidhar9823/Google-project-Civil

File: Data/clean_datasets/RCF_measurements.csv (part 1 of 9)
paper_id,mix_id,replacement_pct,age_days,strength_mpa,wb_block,graph_derived,age_known,mix_activation,source,sio2,cao,al2o3,fe2o3,mgo,so3,na2o,k2o,loi,amorphous_pct,d10,d50,d90,mean_particle_um,specific_surface,bet_surface,blaine,water_absorption,specific_gravity,bulk_density,wb_ratio,thermal_temp_c,thermal_duration,grind_duration,grind_speed,pozzolanic_reactivity,activation_method,processing_method,mineralogy,material_family,reported_optimum_pct,empirical_optimum_pct,ctrl_strength_mpa,rel_strength,aggregate_replacement_suspect
0,RC,0.0,7.0,47.0,,True,True,,matrix,,,,,,,,,,,,,,,,,,13.1,,1234.0,,,,,,,,crushing,other,fines,,10.0,47.0,1.0,True
0,RC,0.0,28.0,59.3,,True,True,,matrix,,,,,,,,,,,,,,,,,,13.1,,1234.0,,,,,,,,crushing,other,fines,,10.0,59.349999999999994,0.9991575400168492,True
0,RC,0.0,28.0,59.4,,True,True,,matrix,,,,,,,,,,,,,,,,,,13.1,,1234.0,,,,,,,,crushing,other,fines,,10.0,59.349999999999994,1.000842459983151,True
0,RC,0.0,56.0,60.0,,True,True,,matrix,,,,,,,,,,,,,,,,,,13.1,,1234.0,,,,,,,,crushing,other,fines,,10.0,60.0,1.0,True
0,RC,0.0,,59.3,,True,False,,matrix,,,,,,,,,,,,,,,,,,13.1,,1234.0,,,,,,,,crushing,other,fines,,10.0,,,True
0,C10R,10.0,28.0,62.2,,False,True,,matrix,,,,,,,,,,,,,,,,,,13.1,,1234.0,,,,,,,,crushing,other,fines,,10.0,59.349999999999994,1.0480202190395957,True
0,C10R,10.0,,59.0,,False,False,,matrix,,,,,,,,,,,,,,,,,,13.1,,1234.0,,,,,,,,crushing,other,fines,,10.0,,,True
0,C20R,20.0,28.0,58.4,,False,True,,matrix,,,,,,,,,,,,,,,,,,13.1,,1234.0,,,,,,,,crushing,other,fines,,10.0,59.349999999999994,0.9839932603201349,True
0,C20R,20.0,,57.3,,False,False,,matrix,,,,,,,,,,,,,,,,,,13.1,,1234.0,,,,,,,,crushing,other,fines,,10.0,,,True
0,C30R,30.0,7.0,46.0,,True,True,,matrix,,,,,,,,,,,,,,,,,,13.1,,1234.0,,,,,,,,crushing,other,fines,,10.0,47.0,0.9787234042553191,True
0,C30R,30.0,28.0,57.1,,True,True,,matrix,,,,,,,,,,,,,,,,,,13.1,,1234.0,,,,,,,,crushing,other,fines,,10.0,59.349999999999994,0.9620893007582141,True
0,C30R,30.0,28.0,61.3,,True,True,,matrix,,,,,,,,,,,,,,,,,,13.1,,1234.0,,,,,,,,crushing,other,fines,,10.0,59.349999999999994,1.0328559393428813,True
0,C30R,30.0,56.0,61.5,,True,True,,matrix,,,,,,,,,,,,,,,,,,13.1,,1234.0,,,,,,,,crushing,other,fines,,10.0,60.0,1.025,True
0,C30R,30.0,,57.1,,True,False,,matrix,,,,,,,,,,,,,,,,,,13.1,,1234.0,,,,,,,,crushing,other,fines,,10.0,,,True
0,C50R,50.0,28.0,60.8,,False,True,,matrix,,,,,,,,,,,,,,,,,,13.1,,1234.0,,,,,,,,crushing,other,fines,,10.0,59.349999999999994,1.0244313395113733,True
0,C50R,50.0,,58.8,,False,False,,matrix,,,,,,,,,,,,,,,,,,13.1,,1234.0,,,,,,,,crushing,other,fines,,10.0,,,True
0,C100R,100.0,7.0,42.0,,True,True,,matrix,,,,,,,,,,,,,,,,,,13.1,,1234.0,,,,,,,,crushing,other,fines,,10.0,47.0,0.8936170212765957,True
0,C100R,100.0,28.0,54.8,,True,True,,matrix,,,,,,,,,,,,,,,,,,13.1,,1234.0,,,,,,,,crushing,other,fines,,10.0,59.349999999999994,0.9233361415332773,True
0,C100R,100.0,28.0,61.0,,True,True,,matrix,,,,,,,,,,,,,,,,,,13.1,,1234.0,,,,,,,,crushing,other,fines,,10.0,59.349999999999994,1.0278011794439765,True
0,C100R,100.0,56.0,62.0,,True,True,,matrix,,,,,,,,,,,,,,,,,,13.1,,1234.0,,,,,,,,crushing,other,fines,,10.0,60.0,1.0333333333333334,True
0,C100R,100.0,,54.8,,True,False,,matrix,,,,,,,,,,,,,,,,,,13.1,,1234.0,,,,,,,,crushing,other,fines,,10.0,,,True
2,,0.0,3.0,28.82,,True,True,,sheet1,,,,,,,,,,,,,,,,,,,,,0.42,,,,,,,thermal,,fines,5.0,,28.82,1.0,False
2,,37.5,3.0,29.372,,True,True,,sheet1,,,,,,,,,,,,,,,,,,,,,0.42,,,,,,,thermal,,fines,5.0,,28.82,1.0191533657182512,False
2,,37.5,3.0,29.992,,True,True,,sheet1,,,,,,,,,,,,,,,,,,,,,0.42,,,,,,,thermal,,fines,5.0,,28.82,1.0406662040249828,False
2,,37.5,3.0,30.337,,True,True,,sheet1,,,,,,,,,,,,,,,,,,,,,0.42,,,,,,,thermal,,fines,5.0,,28.82,1.0526370575988897,False
2,,37.5,3.0,32.267,,True,True,,sheet1,,,,,,,,,,,,,,,,,,,,,0.42,,,,,,,thermal,,fines,5.0,,28.82,1.1196044413601667,False
2,,37.5,3.0,32.819,,True,True,,sheet1,,,,,,,,,,,,,,,,,,,,,0.42,,,,,,,thermal,,fines,5.0,,28.82,1.138757807078418,False
2,,37.5,3.0,34.336,,True,True,,sheet1,,,,,,,,,,,,,,,,,,,,,0.42,,,,,,,thermal,,fines,5.0,,28.82,1.1913948646773074,False
2,,37.5,3.0,35.715,,True,True,,sheet1,,,,,,,,,,,,,,,,,,,,,0.42,,,,,,,thermal,,fines,5.0,,28.82,1.2392435808466344,False
4,S0,0.0,90.0,32.87,,False,True,Sintering / Calcination,matrix,33.43,32.17,18.7,16.72,,,,,,,,,,52.5,,,,,,,0.5,1337.5,1.0,,,,thermal,,,powder,,,32.87,1.0,False
4,,0.0,,32.87,,False,False,,sheet1,33.43,32.17,18.7,16.72,,,,,,,,,,52.5,,,,,,,0.5,1337.5,1.0,,,,thermal,,,powder,,,,,False
4,S10,10.0,90.0,26.79,,False,True,Sintering / Calcination,matrix,33.43,32.17,18.7,16.72,,,,,,,,,,52.5,,,,,,,0.5,1337.5,1.0,,,,thermal,,,powder,,,32.87,0.8150289017341041,False
4,S30,30.0,90.0,24.75,,False,True,Sintering / Calcination,matrix,33.43,32.17,18.7,16.72,,,,,,,,,,52.5,,,,,,,0.5,1337.5,1.0,,,,thermal,,,powder,,,32.87,0.7529662306054153,False
5,,0.0,2.0,26.6,,False,True,,sheet1,,,,,,,,,,,,8.8,,,,,,,,,0.6699999999999999,,,,,0.0,,crushing,mixed,fines,25.0,0.0,26.6,1.0,False
5,,0.0,7.0,36.8,,False,True,,sheet1,,,,,,,,,,,,8.8,,,,,,,,,0.6699999999999999,,,,,0.0,,crushing,mixed,fines,25.0,0.0,36.8,1.0,False
5,,0.0,28.0,45.8,,False,True,,sheet1,,,,,,,,,,,,8.8,,,,,,,,,0.6699999999999999,,,,,0.0,,crushing,mixed,fines,25.0,0.0,45.8,1.0,False
5,,0.0,90.0,52.0,,False,True,,sheet1,,,,,,,,,,,,8.8,,,,,,,,,0.6699999999999999,,,,,0.0,,crushing,mixed,fines,25.0,0.0,52.0,1.0,False
5,,25.0,2.0,24.8,,False,True,,sheet1,,,,,,,,,,,,8.8,,,,,,,,,0.6699999999999999,,,,,0.0,,crushing,mixed,fines,25.0,0.0,26.6,0.9323308270676691,False
5,,25.0,7.0,32.7,,False,True,,sheet1,,,,,,,,,,,,8.8,,,,,,,,,0.6699999999999999,,,,,0.0,,crushing,mixed,fines,25.0,0.0,36.8,0.8885869565217392,False
5,,25.0,28.0,38.4,,False,True,,sheet1,,,,,,,,,,,,8.8,,,,,,,,,0.6699999999999999,,,,,0.0,,crushing,mixed,fines,25.0,0.0,45.8,0.8384279475982533,False
5,,25.0,90.0,38.7,,False,True,,sheet1,,,,,,,,,,,,8.8,,,,,,,,,0.6699999999999999,,,,,0.0,,crushing,mixed,fines,25.0,0.0,52.0,0.7442307692307693,False
5,,50.0,2.0,10.7,,False,True,,sheet1,,,,,,,,,,,,8.8,,,,,,,,,0.6699999999999999,,,,,0.0,,crushing,mixed,fines,25.0,0.0,26.6,0.4022556390977443,False
5,,50.0,7.0,14.0,,False,True,,sheet1,,,,,,,,,,,,8.8,,,,,,,,,0.6699999999999999,,,,,0.0,,crushing,mixed,fines,25.0,0.0,36.8,0.3804347826086957,False
5,,50.0,28.0,16.4,,False,True,,sheet1,,,,,,,,,,,,8.8,,,,,,,,,0.6699999999999999,,,,,0.0,,crushing,mixed,fines,25.0,0.0,45.8,0.35807860262008734,False
5,,50.0,90.0,17.3,,False,True,,sheet1,,,,,,,,,,,,8.8,,,,,,,,,0.6699999999999999,,,,,0.0,,crushing,mixed,fines,25.0,0.0,52.0,0.33269230769230773,False
5,,75.0,2.0,2.5,,False,True,,sheet1,,,,,,,,,,,,8.8,,,,,,,,,0.6699999999999999,,,,,0.0,,crushing,mixed,fines,25.0,0.0,26.6,0.09398496240601503,False
5,,75.0,7.0,5.7,,False,True,,sheet1,,,,,,,,,,,,8.8,,,,,,,,,0.6699999999999999,,,,,0.0,,crushing,mixed,fines,25.0,0.0,36.8,0.1548913043478261,False
5,,75.0,28.0,4.2,,False,True,,sheet1,,,,,,,,,,,,8.8,,,,,,,,,0.6699999999999999,,,,,0.0,,crushing,mixed,fines,25.0,0.0,45.8,0.09170305676855896,False
5,,75.0,90.0,4.6,,False,True,,sheet1,,,,,,,,,,,,8.8,,,,,,,,,0.6699999999999999,,,,,0.0,,crushing,mixed,fines,25.0,0.0,52.0,0.08846153846153845,False
6,RM-0.6-10,10.0,,51.17,,False,False,,matrix,,,,,,,,,,,,,,,,,,7.54,,2540.0,,,,,,,,crushing,,fines,,,,,True
6,RM-0.5-10,10.0,,66.63,,False,False,,matrix,,,,,,,,,,,,,,,,,,7.54,,2540.0,,,,,,,,crushing,,fines,,,,,True
6,RM-0.6-2.5/5,17.79,,52.08,,False,False,,matrix,,,,,,,,,,,,,,,,,,7.54,,2540.0,,,,,,,,crushing,,fines,,,,,True
6,RM-0.5-2.5/5,17.79,,58.32,,False,False,,matrix,,,,,,,,,,,,,,,,,,7.54,,2540.0,,,,,,,,crushing,,fines,,,,,True
6,RM-0.6-20,20.0,,49.32,,False,False,,matrix,,,,,,,,,,,,,,,,,,7.54,,2540.0,,,,,,,,crushing,,fines,,,,,True
6,RM-0.5-20,20.0,,64.58,,False,False,,matrix,,,,,,,,,,,,,,,,,,7.54,,2540.0,,,,,,,,crushing,,fines,,,,,True
6,RM-0.6-0.63/1.25,20.5,,50.06,,False,False,,matrix,,,,,,,,,,,,,,,,,,7.54,,2540.0,,,,,,,,crushing,,fines,,,,,True
6,RM-0.5-0.63/1.25,20.5,,52.54,,False,False,,matrix,,,,,,,,,,,,,,,,,,7.54,,2540.0,,,,,,,,crushing,,fines,,,,,True
6,RM-0.6-0/0.63,29.31,,44.29,,False,False,,matrix,,,,,,,,,,,,,,,,,,7.54,,2540.0,,,,,,,,crushing,,fines,,,,,True
6,RM-0.5-0/0.63,29.31,,45.55,,False,False,,matrix,,,,,,,,,,,,,,,,,,7.54,,2540.0,,,,,,,,crushing,,fines,,,,,True
6,RM-0.6-30,30.0,,47.37,,False,False,,matrix,,,,,,,,,,,,,,,,,,7.54,,2540.0,,,,,,,,crushing,,fines,,,,,True
6,RM-0.5-30,30.0,,57.23,,False,False,,matrix,,,,,,,,,,,,,,,,,,7.54,,2540.0,,,,,,,,crushing,,fines,,,,,True
6,RM-0.6-1.25/2.5,32.08,,50.85,,False,False,,matrix,,,,,,,,,,,,,,,,,,7.54,,2540.0,,,,,,,,crushing,,fines,,,,,True
6,RM-0.5-1.25/2.5,32.08,,52.22,,False,False,,matrix,,,,,,,,,,,,,,,,,,7.54,,2540.0,,,,,,,,crushing,,fines,,,,,True
6,RM-0.6-50,50.0,,46.92,,False,False,,matrix,,,,,,,,,,,,,,,,,,7.54,,2540.0,,,,,,,,crushing,,fines,,,,,True
6,RM-0.5-50,50.0,,53.84,,False,False,,matrix,,,,,,,,,,,,,,,,,,7.54,,2540.0,,,,,,,,crushing,,fines,,,,,True
6,RM-0.6-100,100.0,,39.14,,False,False,,matrix,,,,,,,,,,,,,,,,,,7.54,,2540.0,,,,,,,,crushing,,fines,,,,,True
6,RM-0.6-S,100.0,,41.96,,False,False,,matrix,,,,,,,,,,,,,,,,,,7.54,,2540.0,,,,,,,,crushing,,fines,,,,,True
6,RM-0.5-100,100.0,,42.09,,False,False,,matrix,,,,,,,,,,,,,,,,,,7.54,,2540.0,,,,,,,,crushing,,fines,,,,,True
6,RM-0.55-S,100.0,,43.01,,False,False,,matrix,,,,,,,,,,,,,,,,,,7.54,,2540.0,,,,,,,,crushing,,fines,,,,,True
6,RM-0.6-D,100.0,,43.76,,False,False,,matrix,,,,,,,,,,,,,,,,,,7.54,,2540.0,,,,,,,,crushing,,fines,,,,,True
6,RM-0.5-S,100.0,,45.22,,False,False,,matrix,,,,,,,,,,,,,,,,,,7.54,,2540.0,,,,,,,,crushing,,fines,,,,,True
6,RM-0.55-D,100.0,,45.34,,False,False,,matrix,,,,,,,,,,,,,,,,,,7.54,,2540.0,,,,,,,,crushing,,fines,,,,,True
6,RM-0.5-D,100.0,,49.84,,False,False,,matrix,,,,,,,,,,,,,,,,,,7.54,,2540.0,,,,,,,,crushing,,fines,,,,,True
7,CEM (ref),0.0,,52.1,,False,False,,matrix,,,,,,,,,,,,12.0,,12.0,412.0,,412.0,,,,0.3576,,,,,,mechanical,milling,,powder,10.0,,,,False
7,at 5% RCP,5.0,,57.3,,False,False,,sheet1,,,,,,,,,,,,12.0,,12.0,412.0,,412.0,,,,0.3576,,,,,,mechanical,milling,,powder,10.0,,,,False
7,at 10% RCP,10.0,,50.2,,False,False,,sheet1,,,,,,,,,,,,12.0,,12.0,412.0,,412.0,,,,0.3576,,,,,,mechanical,milling,,powder,10.0,,,,False
7,at 15% RCP,15.0,,51.8,,False,False,,sheet1,,,,,,,,,,,,12.0,,12.0,412.0,,412.0,,,,0.3576,,,,,,mechanical,milling,,powder,10.0,,,,False
7,at 20% RCP,20.0,,56.9,,False,False,,sheet1,,,,,,,,,,,,12.0,,12.0,412.0,,412.0,,,,0.3576,,,,,,mechanical,milling,,powder,10.0,,,,False
7,at 25% RCP,25.0,,50.1,,False,False,,sheet1,,,,,,,,,,,,12.0,,12.0,412.0,,412.0,,,,0.3576,,,,,,mechanical,milling,,powder,10.0,,,,False
8,at 0%,0.0,,76.6,,False,False,,sheet1,,,,,,,,,,,,,,,,,,,,,0.375,,,,,,mechanical,milling,,powder,25.0,,,,False
8,at 10%,10.0,,50.2,,False,False,,sheet1,,,,,,,,,,,,,,,,,,,,,0.375,,,,,,mechanical,milling,,powder,25.0,,,,False
8,at 20%,20.0,,56.9,,False,False,,sheet1,,,,,,,,,,,,,,,,,,,,,0.375,,,,,,mechanical,milling,,powder,25.0,,,,False
8,at 30%,30.0,,45.7,,False,False,,sheet1,,,,,,,,,,,,,,,,,,,,,0.375,,,,,,mechanical,milling,,powder,25.0,,,,False
8,at 40%,40.0,,38.8,,False,False,,sheet1,,,,,,,,,,,,,,,,,,,,,0.375,,,,,,mechanical,milling,,powder,25.0,,,,False
8,at 50%,50.0,,25.4,,False,False,,sheet1,,,,,,,,,,,,,,,,,,,,,0.375,,,,,,mechanical,milling,,powder,25.0,,,,False
9,,0.0,1.0,8.0,,True,True,,sheet1,,3.5,,,,,,,9.666666666666666,,,,,,,,,,,,0.55,617.5,8.0,,,,thermal,combined,calcite,other,,6.0,23.833333333333332,0.3356643356643357,False
9,OPC,0.0,1.0,28.0,,True,True,,matrix,,3.5,,,,,,,9.666666666666666,,,,,,,,,,,,0.55,617.5,8.0,,,,thermal,combined,calcite,other,,6.0,23.833333333333332,1.1748251748251748,False
9,OPC,0.0,1.0,35.5,,True,True,,matrix,,3.5,,,,,,,9.666666666666666,,,,,,,,,,,,0.55,617.5,8.0,,,,thermal,combined,calcite,other,,6.0,23.833333333333332,1.4895104895104896,False
9,,0.0,7.0,28.0,,True,True,,sheet1,,3.5,,,,,,,9.666666666666666,,,,,,,,,,,,0.55,617.5,8.0,,,,thermal,combined,calcite,other,,6.0,28.0,1.0,False
9,,0.0,28.0,35.5,,True,True,,sheet1,,3.5,,,,,,,9.666666666666666,,,,,,,,,,,,0.55,617.5,8.0,,,,thermal,combined,calcite,other,,6.0,35.5,1.0,False
9,,1.0,1.0,1.0,,True,True,,sheet1,,3.5,,,,,,,9.666666666666666,,,,,,,,,,,,0.55,617.5,8.0,,,,thermal,combined,calcite,other,,6.0,23.833333333333332,0.04195804195804196,False
9,,1.0,1.0,4.0,,True,True,,sheet1,,3.5,,,,,,,9.666666666666666,,,,,,,,,,,,0.55,617.5,8.0,,,,thermal,combined,calcite,other,,6.0,23.833333333333332,0.16783216783216784,False
9,,1.0,7.0,1.5,,True,True,,sheet1,,3.5,,,,,,,9.666666666666666,,,,,,,,,,,,0.55,617.5,8.0,,,,thermal,combined,calcite,other,,6.0,28.0,0.05357142857142857,False
9,,1.0,7.0,4.0,,True,True,,sheet1,,3.5,,,,,,,9.666666666666666,,,,,,,,,,,,0.55,617.5,8.0,,,,thermal,combined,calcite,other,,6.0,28.0,0.14285714285714285,False
9,,1.0,7.0,14.0,,True,True,,sheet1,,3.5,,,,,,,9.666666666666666,,,,,,,,,,,,0.55,617.5,8.0,,,,thermal,combined,calcite,other,,6.0,28.0,0.5,False
9,,1.0,7.0,27.0,,True,True,,sheet1,,3.5,,,,,,,9.666666666666666,,,,,,,,,,,,0.55,617.5,8.0,,,,thermal,combined,calcite,other,,6.0,28.0,0.9642857142857143,False
9,,1.0,28.0,4.5,,True,True,,sheet1,,3.5,,,,,,,9.666666666666666,,,,,,,,,,,,0.55,617.5,8.0,,,,thermal,combined,calcite,other,,6.0,35.5,0.1267605633802817,False
9,,1.0,28.0,21.5,,True,True,,sheet1,,3.5,,,,,,,9.666666666666666,,,,,,,,,,,,0.55,617.5,8.0,,,,thermal,combined,calcite,other,,6.0,35.5,0.6056338028169014,False
9,,1.0,28.0,35.0,,True,True,,sheet1,,3.5,,,,,,,9.666666666666666,,,,,,,,,,,,0.55,617.5,8.0,,,,thermal,combined,calcite,other,,6.0,35.5,0.9859154929577465,False
9,,5.0,1.0,10.0,,True,True,,sheet1,,3.5,,,,,,,9.666666666666666,,,,,,,,,,,,0.55,617.5,8.0,,,,thermal,combined,calcite,other,,6.0,23.833333333333332,0.4195804195804196,False
9,,5.0,7.0,23.0,,True,True,,sheet1,,3.5,,,,,,,9.666666666666666,,,,,,,,,,,,0.55,617.5,8.0,,,,thermal,combined,calcite,other,,6.0,28.0,0.8214285714285714,False
9,,5.0,28.0,5.0,,True,True,,sheet1,,3.5,,,,,,,9.666666666666666,,,,,,,,,,,,0.55,617.5,8.0,,,,thermal,combined,calcite,other,,6.0,35.5,0.14084507042253522,False
9,,5.0,28.0,32.5,,True,True,,sheet1,,3.5,,,,,,,9.666666666666666,,,,,,,,,,,,0.55,617.5,8.0,,,,thermal,combined,calcite,other,,6.0,35.5,0.9154929577464789,False
9,,6.0,1.0,7.0,,True,True,,sheet1,,3.5,,,,,,,9.666666666666666,,,,,,,,,,,,0.55,617.5,8.0,,,,thermal,combined,calcite,other,,6.0,23.833333333333332,0.2937062937062937,False
9,,6.0,7.0,28.0,,True,True,,sheet1,,3.5,,,,,,,9.666666666666666,,,,,,,,,,,,0.55,617.5,8.0,,,,thermal,combined,calcite,other,,6.0,28.0,1.0,False
9,,6.0,28.0,38.0,,True,True,,sheet1,,3.5,,,,,,,9.666666666666666,,,,,,,,,,,,0.55,617.5,8.0,,,,thermal,combined,calcite,other,,6.0,35.5,1.0704225352112675,False
9,#6,70.0,1.0,7.0,,True,True,Thermal,matrix,,3.5,,,,,,,9.666666666666666,,,,,,,,,,,,0.55,617.5,8.0,,,,thermal,combined,calcite,other,,6.0,23.833333333333332,0.2937062937062937,False
9,#6,70.0,1.0,28.0,,True,True,Thermal,matrix,,3.5,,,,,,,9.666666666666666,,,,,,,,,,,,0.55,617.5,8.0,,,,thermal,combined,calcite,other,,6.0,23.833333333333332,1.1748251748251748,False
9,#6,70.0,1.0,38.0,,True,True,Thermal,matrix,,3.5,,,,,,,9.666666666666666,,,,,,,,,,,,0.55,617.5,8.0,,,,thermal,combined,calcite,other,,6.0,23.833333333333332,1.5944055944055946,False
9,#1,100.0,1.0,1.0,,True,True,Thermal,matrix,,3.5,,,,,,,9.666666666666666,,,,,,,,,,,,0.55,617.5,8.0,,,,thermal,combined,calcite,other,,6.0,23.833333333333332,0.04195804195804196,False
9,#4,100.0,1.0,1.5,,True,True,Thermal,matrix,,3.5,,,,,,,9.666666666666666,,,,,,,,,,,,0.55,617.5,8.0,,,,thermal,combined,calcite,other,,6.0,23.833333333333332,0.06293706293706294,False
9,#1,100.0,1.0,4.0,,True,True,Thermal,matrix,,3.5,,,,,,,9.666666666666666,,,,,,,,,,,,0.55,617.5,8.0,,,,thermal,combined,calcite,other,,6.0,23.833333333333332,0.16783216783216784,False
9,#4,100.0,1.0,4.5,,True,True,Thermal,matrix,,3.5,,,,,,,9.666666666666666,,,,,,,,,,,,0.55,617.5,8.0,,,,thermal,combined,calcite,other,,6.0,23.833333333333332,0.18881118881118883,False
9,#1,100.0,1.0,5.0,,True,True,Thermal,matrix,,3.5,,,,,,,9.666666666666666,,,,,,,,,,,,0.55,617.5,8.0,,,,thermal,combined,calcite,other,,6.0,23.833333333333332,0.2097902097902098,False
9,#5,100.0,1.0,10.0,,True,True,Thermal,matrix,,3.5,,,,,,,9.666666666666666,,,,,,,,,,,,0.55,617.5,8.0,,,,thermal,combined,calcite,other,,6.0,23.833333333333332,0.4195804195804196,False
9,#3,100.0,1.0,14.0,,True,True,Thermal,matrix,,3.5,,,,,,,9.666666666666666,,,,,,,,,,,,0.55,617.5,8.0,,,,thermal,combined,calcite,other,,6.0,23.833333333333332,0.5874125874125874,False
9,#3,100.0,1.0,21.5,,True,True,Thermal,matrix,,3.5,,,,,,,9.666666666666666,,,,,,,,,,,,0.55,617.5,8.0,,,,thermal,combined,calcite,other,,6.0,23.833333333333332,0.9020979020979022,False
9,#5,100.0,1.0,23.0,,True,True,Thermal,matrix,,3.5,,,,,,,9.666666666666666,,,,,,,,,,,,0.55,617.5,8.0,,,,thermal,combined,calcite,other,,6.0,23.833333333333332,0.9650349650349651,False
9,#2,100.0,1.0,27.0,,True,True,Thermal,matrix,,3.5,,,,,,,9.666666666666666,,,,,,,,,,,,0.55,617.5,8.0,,,,thermal,combined,calcite,other,,6.0,23.833333333333332,1.132867132867133,False
9,#5,100.0,1.0,32.5,,True,True,Thermal,matrix,,3.5,,,,,,,9.666666666666666,,,,,,,,,,,,0.55,617.5,8.0,,,,thermal,combined,calcite,other,,6.0,23.833333333333332,1.3636363636363638,False
9,#2,100.0,1.0,35.0,,True,True,Thermal,matrix,,3.5,,,,,,,9.666666666666666,,,,,,,,,,,,0.55,617.5,8.0,,,,thermal,combined,calcite,other,,6.0,23.833333333333332,1.4685314685314685,False
10,,0.0,,34.0,0.5,True,False,,sheet1,43.0,15.5,11.5,5.0,2.0,,,,,,,9.06,,6.536666666666666,639.6,,,,,,0.45,,,,,2.0,,combined,,powder,22.5,,,,False
10,,0.0,,48.5,0.4,True,False,,sheet1,43.0,15.5,11.5,5.0,2.0,,,,,,,9.06,,6.536666666666666,639.6,,,,,,0.45,,,,,2.0,,combined,,powder,22.5,,,,False
10,RPC-15%RP+15%FA (w/b 0.5),15.0,,35.5,,True,False,,matrix,43.0,15.5,11.5,5.0,2.0,,,,,,,9.06,,6.536666666666666,639.6,,,,,,0.45,,,,,2.0,,combined,,powder,22.5,,,,False
10,,15.0,,36.0,0.5,True,False,,sheet1,43.0,15.5,11.5,5.0,2.0,,,,,,,9.06,,6.536666666666666,639.6,,,,,,0.45,,,,,2.0,,combined,,powder,22.5,,,,False
10,RPC-15%RP+15%FA (w/b 0.4),15.0,,45.0,,True,False,,matrix,43.0,15.5,11.5,5.0,2.0,,,,,,,9.06,,6.536666666666666,639.6,,,,,,0.45,,,,,2.0,,combined,,powder,22.5,,,,False
10,,15.0,,47.3,0.4,True,False,,sheet1,43.0,15.5,11.5,5.0,2.0,,,,,,,9.06,,6.536666666666666,639.6,,,,,,0.45,,,,,2.0,,combined,,powder,22.5,,,,False
10,,30.0,,33.0,0.5,True,False,,sheet1,43.0,15.5,11.5,5.0,2.0,,,,,,,9.06,,6.536666666666666,639.6,,,,,,0.45,,,,,2.0,,combined,,powder,22.5,,,,False
10,,30.0,,44.8,0.4,True,False,,sheet1,43.0,15.5,11.5,5.0,2.0,,,,,,,9.06,,6.536666666666666,639.6,,,,,,0.45,,,,,2.0,,combined,,powder,22.5,,,,False
10,,45.0,,25.4,0.5,True,False,,sheet1,43.0,15.5,11.5,5.0,2.0,,,,,,,9.06,,6.536666666666666,639.6,,,,,,0.45,,,,,2.0,,combined,,powder,22.5,,,,False
10,,45.0,,38.3,0.4,True,False,,sheet1,43.0,15.5,11.5,5.0,2.0,,,,,,,9.06,,6.536666666666666,639.6,,,,,,0.45,,,,,2.0,,combined,,powder,22.5,,,,False
11,Graph-derived,0.0,28.0,24.0,,True,True,,sheet1,,,,,,,,,31.25,,,250.0,2000.0,,,,,,2.66,,0.5,500.0,43.333333333333336,15.0,,2.0,multiple,combined,mixed,other,25.0,0.0,32.5,0.7384615384615385,False
11,Graph-derived,0.0,28.0,41.0,,True,True,,sheet1,,,,,,,,,31.25,,,250.0,2000.0,,,,,,2.66,,0.5,500.0,43.333333333333336,15.0,,2.0,multiple,combined,mixed,other,25.0,0.0,32.5,1.2615384615384615,False
11,Series 11 (Control),0.0,,41.0,,True,False,,matrix,,,,,,,,,31.25,,,250.0,2000.0,,,,,,2.66,,0.5,500.0,43.333333333333336,15.0,,2.0,multiple,combined,mixed,other,25.0,0.0,,,False
11,Series 12 (Control),25.0,,24.0,,True,False,Mechanical only (No Thermal),matrix,,,,,,,,,31.25,,,250.0,2000.0,,,,,,2.66,,0.5,500.0,43.333333333333336,15.0,,2.0,multiple,combined,mixed,other,25.0,0.0,,,False
11,Series 5,25.0,,29.5,,True,False,Thermal & Mechanical,matrix,,,,,,,,,31.25,,,250.0,2000.0,,,,,,2.66,,0.5,500.0,43.333333333333336,15.0,,2.0,multiple,combined,mixed,other,25.0,0.0,,,False
11,Series 1,25.0,,30.0,,True,False,Thermal & Mechanical,matrix,,,,,,,,,31.25,,,250.0,2000.0,,,,,,2.66,,0.5,500.0,43.333333333333336,15.0,,2.0,multiple,combined,mixed,other,25.0,0.0,,,False
11,Series 2,25.0,,32.0,,True,False,Thermal & Mechanical,matrix,,,,,,,,,31.25,,,250.0,2000.0,,,,,,2.66,,0.5,500.0,43.333333333333336,15.0,,2.0,multiple,combined,mixed,other,25.0,0.0,,,False
11,Series 7,25.0,,34.0,,True,False,Thermal & Mechanical,matrix,,,,,,,,,31.25,,,250.0,2000.0,,,,,,2.66,,0.5,500.0,43.333333333333336,15.0,,2.0,multiple,combined,mixed,other,25.0,0.0,,,False
11,Series 9,25.0,,36.2,,True,False,Thermal & Mechanical,matrix,,,,,,,,,31.25,,,250.0,2000.0,,,,,,2.66,,0.5,500.0,43.333333333333336,15.0,,2.0,multiple,combined,mixed,other,25.0,0.0,,,False
11,Series 8,25.0,,38.0,,True,False,Thermal & Mechanical,matrix,,,,,,,,,31.25,,,250.0,2000.0,,,,,,2.66,,0.5,500.0,43.333333333333336,15.0,,2.0,multiple,combined,mixed,other,25.0,0.0,,,False
11,Series 6,25.0,,41.5,,True,False,Thermal & Mechanical,matrix,,,,,,,,,31.25,,,250.0,2000.0,,,,,,2.66,,0.5,500.0,43.333333333333336,15.0,,2.0,multiple,combined,mixed,other,25.0,0.0,,,False
11,Series 3,25.0,,43.0,,True,False,Thermal & Mechanical,matrix,,,,,,,,,31.25,,,250.0,2000.0,,,,,,2.66,,0.5,500.0,43.333333333333336,15.0,,2.0,multiple,combined,mixed,other,25.0,0.0,,,False
11,Series 4,25.0,,44.0,,True,False,Thermal & Mechanical,matrix,,,,,,,,,31.25,,,250.0,2000.0,,,,,,2.66,,0.5,500.0,43.333333333333336,15.0,,2.0,multiple,combined,mixed,other,25.0,0.0,,,False
12,CTL,0.0,,1.2,,False,False,,matrix,69.75,9.62,6.92,2.6,0.51,0.53,0.67,2.42,6.94,,1.06,5.94,29.39,10.77,,,,,2.62,,0.5,,,,,2.0,,crushing,,cdw,5.0,5.0,,,False
12,CTL,0.0,,1.3,,False,False,,matrix,69.75,9.62,6.92,2.6,0.51,0.53,0.67,2.42,6.94,,1.06,5.94,29.39,10.77,,,,,2.62,,0.5,,,,,2.0,,crushing,,cdw,5.0,5.0,,,False
12,CTL,0.0,,2.9,,False,False,,matrix,69.75,9.62,6.92,2.6,0.51,0.53,0.67,2.42,6.94,,1.06,5.94,29.39,10.77,,,,,2.62,,0.5,,,,,2.0,,crushing,,cdw,5.0,5.0,,,False
12,,5.0,7.0,42.1,,False,True,,sheet1,69.75,9.62,6.92,2.6,0.51,0.53,0.67,2.42,6.94,,1.06,5.94,29.39,10.77,,,,,2.62,,0.5,,,,,2.0,,crushing,,cdw,5.0,5.0,,,False
12,,5.0,28.0,49.4,,False,True,,sheet1,69.75,9.62,6.92,2.6,0.51,0.53,0.67,2.42,6.94,,1.06,5.94,29.39,10.77,,,,,2.62,,0.5,,,,,2.0,,crushing,,cdw,5.0,5.0,,,False
12,,5.0,90.0,55.5,,False,True,,sheet1,69.75,9.62,6.92,2.6,0.51,0.53,0.67,2.42,6.94,,1.06,5.94,29.39,10.77,,,,,2.62,,0.5,,,,,2.0,,crushing,,cdw,5.0,5.0,,,False
12,CDWg5,5.0,,0.8,,False,False,,matrix,69.75,9.62,6.92,2.6,0.51,0.53,0.67,2.42,6.94,,1.06,5.94,29.39,10.77,,,,,2.62,,0.5,,,,,2.0,,crushing,,cdw,5.0,5.0,,,False
12,CDWg5,5.0,,1.8,,False,False,,matrix,69.75,9.62,6.92,2.6,0.51,0.53,0.67,2.42,6.94,,1.06,5.94,29.39,10.77,,,,,2.62,,0.5,,,,,2.0,,crushing,,cdw,5.0,5.0,,,False
12,,10.0,7.0,37.5,,False,True,,sheet1,69.75,9.62,6.92,2.6,0.51,0.53,0.67,2.42,6.94,,1.06,5.94,29.39,10.77,,,,,2.62,,0.5,,,,,2.0,,crushing,,cdw,5.0,5.0,,,False
12,,10.0,28.0,45.7,,False,True,,sheet1,69.75,9.62,6.92,2.6,0.51,0.53,0.67,2.42,6.94,,1.06,5.94,29.39,10.77,,,,,2.62,,0.5,,,,,2.0,,crushing,,cdw,5.0,5.0,,,False
12,,10.0,90.0,54.1,,False,True,,sheet1,69.75,9.62,6.92,2.6,0.51,0.53,0.67,2.42,6.94,,1.06,5.94,29.39,10.77,,,,,2.62,,0.5,,,,,2.0,,crushing,,cdw,5.0,5.0,,,False
12,CDWg10,10.0,,0.8,,False,False,,matrix,69.75,9.62,6.92,2.6,0.51,0.53,0.67,2.42,6.94,,1.06,5.94,29.39,10.77,,,,,2.62,,0.5,,,,,2.0,,crushing,,cdw,5.0,5.0,,,False
12,CDWg10,10.0,,1.7,,False,False,,matrix,69.75,9.62,6.92,2.6,0.51,0.53,0.67,2.42,6.94,,1.06,5.94,29.39,10.77,,,,,2.62,,0.5,,,,,2.0,,crushing,,cdw,5.0,5.0,,,False
13,,0.0,,173.05,,False,False,,sheet1,,,,,,,,,,,,,,,,,,6.24,2.61,,0.18,,,,,,,crushing,,fines,,,,,True
13,,0.0,,177.13,,False,False,,sheet1,,,,,,,,,,,,,,,,,,6.24,2.61,,0.18,,,,,,,crushing,,fines,,,,,True
13,N80R20,20.0,,179.78,,False,False,,matrix,,,,,,,,,,,,,,,,,,6.24,2.61,,0.18,,,,,,,crushing,,fines,,,,,True
13,N60R40,40.0,,184.26,,False,False,,matrix,,,,,,,,,,,,,,,,,,6.24,2.61,,0.18,,,,,,,crushing,,fines,,,,,True
13,N40R60,60.0,,180.32,,False,False,,matrix,,,,,,,,,,,,,,,,,,6.24,2.61,,0.18,,,,,,,crushing,,fines,,,,,True
13,N20R80,80.0,,177.3,,False,False,,matrix,,,,,,,,,,,,,,,,,,6.24,2.61,,0.18,,,,,,,crushing,,fines,,,,,True
13,N0R100,100.0,,173.05,,False,False,,matrix,,,,,,,,,,,,,,,,,,6.24,2.61,,0.18,,,,,,,crushing,,fines,,,,,True
14,Control mix,0.0,28.0,63.7,,True,True,,matrix,46.9,19.3,11.7,5.62,2.17,1.49,0.84,2.3,5.9,,,14.5,,,817.0,,,,2.6,,0.5,,,,,2.0,chemical,combined,,powder,,0.0,63.7,1.0,False
14,RP,30.0,28.0,45.4,,True,True,,matrix,46.9,19.3,11.7,5.62,2.17,1.49,0.84,2.3,5.9,,,14.5,,,817.0,,,,2.6,,0.5,,,,,2.0,chemical,combined,,powder,,0.0,63.7,0.7127158555729983,False
14,FA,30.0,28.0,45.7,,True,True,,matrix,46.9,19.3,11.7,5.62,2.17,1.49,0.84,2.3,5.9,,,14.5,,,817.0,,,,2.6,,0.5,,,,,2.0,chemical,combined,,powder,,0.0,63.7,0.717425431711146,False
15,R0/50,0.0,,28.5,,False,False,,sheet1,46.1,40.0,,,,,,,,,,,,,,,,,,2540.0,0.595,,,,,,,combined,,other,,,,,False
15,NAC,0.0,,42.8,,False,False,,sheet1,46.1,40.0,,,,,,,,,,,,,,,,,,2540.0,0.595,,,,,,,combined,,other,,,,,False
15,R10/50,10.0,,26.9,,False,False,,sheet1,46.1,40.0,,,,,,,,,,,,,,,,,,2540.0,0.595,,,,,,,combined,,other,,,,,False
15,R10/0,10.0,,34.8,,False,False,,sheet1,46.1,40.0,,,,,,,,,,,,,,,,,,2540.0,0.595,,,,,,,combined,,other,,,,,False
15,R25/50,25.0,,18.3,,False,False,,sheet1,46.1,40.0,,,,,,,,,,,,,,,,,,2540.0,0.595,,,,,,,combined,,other,,,,,False
15,R25/0,25.0,,26.5,,False,False,,sheet1,46.1,40.0,,,,,,,,,,,,,,,,,,2540.0,0.595,,,,,,,combined,,other,,,,,False
16,R0/50,0.0,,34.8,,False,False,,sheet1,46.1,40.0,3.8,1.5,0.5,0.4,0.3,1.2,6.2,,,,,,,,,,2.54,,0.595,,,2.0,60.0,,,combined,,other,10.0,,,,False
16,NAC,0.0,,46.6,,False,False,,sheet1,46.1,40.0,3.8,1.5,0.5,0.4,0.3,1.2,6.2,,,,,,,,,,2.54,,0.595,,,2.0,60.0,,,combined,,other,10.0,,,,False
16,R10/50,10.0,,32.8,,False,False,,sheet1,46.1,40.0,3.8,1.5,0.5,0.4,0.3,1.2,6.2,,,,,,,,,,2.54,,0.595,,,2.0,60.0,,,combined,,other,10.0,,,,False
16,N10/0,10.0,,37.8,,False,False,,sheet1,46.1,40.0,3.8,1.5,0.5,0.4,0.3,1.2,6.2,,,,,,,,,,2.54,,0.595,,,2.0,60.0,,,combined,,other,10.0,,,,False
16,R25/50,25.0,,23.3,,False,False,,sheet1,46.1,40.0,3.8,1.5,0.5,0.4,0.3,1.2,6.2,,,,,,,,,,2.54,,0.595,,,2.0,60.0,,,combined,,other,10.0,,,,False
16,N25/0,25.0,,27.7,,False,False,,sheet1,46.1,40.0,3.8,1.5,0.5,0.4,0.3,1.2,6.2,,,,,,,,,,2.54,,0.595,,,2.0,60.0,,,combined,,other,10.0,,,,False
17,MC20,20.0,3.0,22.1,,False,True,,sheet1,,16.04,,,,,,,,,,,,85.0,,,,,,755.3333333333334,0.6288888888888889,650.0,5.0,,,,thermal,combined,other,other,35.0,20.0,,,False
17,MA20,20.0,3.0,33.2,,False,True,,sheet1,,16.04,,,,,,,,,,,,85.0,,,,,,755.3333333333334,0.6288888888888889,650.0,5.0,,,,thermal,combined,other,other,35.0,20.0,,,False
17,MD20,20.0,3.0,46.1,,False,True,,sheet1,,16.04,,,,,,,,,,,,85.0,,,,,,755.3333333333334,0.6288888888888889,650.0,5.0,,,,thermal,combined,other,other,35.0,20.0,,,False
17,MC20,20.0,7.0,32.2,,False,True,,sheet1,,16.04,,,,,,,,,,,,85.0,,,,,,755.3333333333334,0.6288888888888889,650.0,5.0,,,,thermal,combined,other,other,35.0,20.0,,,False
17,MA20,20.0,7.0,48.1,,False,True,,sheet1,,16.04,,,,,,,,,,,,85.0,,,,,,755.3333333333334,0.6288888888888889,650.0,5.0,,,,thermal,combined,other,other,35.0,20.0,,,False
17,MD20,20.0,7.0,61.7,,False,True,,sheet1,,16.04,,,,,,,,,,,,85.0,,,,,,755.3333333333334,0.6288888888888889,650.0,5.0,,,,thermal,combined,other,other,35.0,20.0,,,False
17,MC20,20.0,28.0,45.6,,False,True,,sheet1,,16.04,,,,,,,,,,,,85.0,,,,,,755.3333333333334,0.6288888888888889,650.0,5.0,,,,thermal,combined,other,other,35.0,20.0,,,False
17,MA20,20.0,28.0,59.7,,False,True,,sheet1,,16.04,,,,,,,,,,,,85.0,,,,,,755.3333333333334,0.6288888888888889,650.0,5.0,,,,thermal,combined,other,other,35.0,20.0,,,False
17,MD20,20.0,28.0,74.9,,False,True,,sheet1,,16.04,,,,,,,,,,,,85.0,,,,,,755.3333333333334,0.6288888888888889,650.0,5.0,,,,thermal,combined,other,other,35.0,20.0,,,False
17,MA20,20.0,90.0,71.3,,False,True,,sheet1,,16.04,,,,,,,,,,,,85.0,,,,,,755.3333333333334,0.6288888888888889,650.0,5.0,,,,thermal,combined,other,other,35.0,20.0,,,False
17,MFP400,50.0,3.0,0.6,,False,True,,sheet1,,16.04,,,,,,,,,,,,85.0,,,,,,755.3333333333334,0.6288888888888889,650.0,5.0,,,,thermal,combined,other,other,35.0,20.0,,,False
17,MFP500,50.0,3.0,4.6,,False,True,,sheet1,,16.04,,,,,,,,,,,,85.0,,,,,,755.3333333333334,0.6288888888888889,650.0,5.0,,,,thermal,combined,other,other,35.0,20.0,,,False
17,MFP700,50.0,3.0,4.9,,False,True,,sheet1,,16.04,,,,,,,,,,,,85.0,,,,,,755.3333333333334,0.6288888888888889,650.0,5.0,,,,thermal,combined,other,other,35.0,20.0,,,False
17,MFP900,50.0,3.0,5.1,,False,True,,sheet1,,16.04,,,,,,,,,,,,85.0,,,,,,755.3333333333334,0.6288888888888889,650.0,5.0,,,,thermal,combined,other,other,35.0,20.0,,,False
17,MFP800,50.0,3.0,5.6,,False,True,,sheet1,,16.04,,,,,,,,,,,,85.0,,,,,,755.3333333333334,0.6288888888888889,650.0,5.0,,,,thermal,combined,other,other,35.0,20.0,,,False
17,MFP600,50.0,3.0,15.3,,False,True,,sheet1,,16.04,,,,,,,,,,,,85.0,,,,,,755.3333333333334,0.6288888888888889,650.0,5.0,,,,thermal,combined,other,other,35.0,20.0,,,False
17,MA50,50.0,3.0,18.1,,False,True,,sheet1,,16.04,,,,,,,,,,,,85.0,,,,,,755.3333333333334,0.6288888888888889,650.0,5.0,,,,thermal,combined,other,other,35.0,20.0,,,False
17,MC50,50.0,3.0,23.8,,False,True,,sheet1,,16.04,,,,,,,,,,,,85.0,,,,,,755.3333333333334,0.6288888888888889,650.0,5.0,,,,thermal,combined,other,other,35.0,20.0,,,False
17,MD50,50.0,3.0,35.2,,False,True,,sheet1,,16.04,,,,,,,,,,,,85.0,,,,,,755.3333333333334,0.6288888888888889,650.0,5.0,,,,thermal,combined,other,other,35.0,20.0,,,False
17,MC50,50.0,7.0,29.4,,False,True,,sheet1,,16.04,,,,,,,,,,,,85.0,,,,,,755.3333333333334,0.6288888888888889,650.0,5.0,,,,thermal,combined,other,other,35.0,20.0,,,False
17,MA50,50.0,7.0,33.0,,False,True,,sheet1,,16.04,,,,,,,,,,,,85.0,,,,,,755.3333333333334,0.6288888888888889,650.0,5.0,,,,thermal,combined,other,other,35.0,20.0,,,False
17,MD50,50.0,7.0,49.1,,False,True,,sheet1,,16.04,,,,,,,,,,,,85.0,,,,,,755.3333333333334,0.6288888888888889,650.0,5.0,,,,thermal,combined,other,other,35.0,20.0,,,False
17,MFP400,50.0,28.0,1.2,,False,True,,sheet1,,16.04,,,,,,,,,,,,85.0,,,,,,755.3333333333334,0.6288888888888889,650.0,5.0,,,,thermal,combined,other,other,35.0,20.0,,,False
17,MFP500,50.0,28.0,9.3,,False,True,,sheet1,,16.04,,,,,,,,,,,,85.0,,,,,,755.3333333333334,0.6288888888888889,650.0,5.0,,,,thermal,combined,other,other,35.0,20.0,,,False
17,MFP700,50.0,28.0,15.9,,False,True,,sheet1,,16.04,,,,,,,,,,,,85.0,,,,,,755.3333333333334,0.6288888888888889,650.0,5.0,,,,thermal,combined,other,other,35.0,20.0,,,False
17,MFP600,50.0,28.0,21.6,,False,True,,sheet1,,16.04,,,,,,,,,,,,85.0,,,,,,755.3333333333334,0.6288888888888889,650.0,5.0,,,,thermal,combined,other,other,35.0,20.0,,,False
17,MFP900,50.0,28.0,24.6,,False,True,,sheet1,,16.04,,,,,,,,,,,,85.0,,,,,,755.3333333333334,0.6288888888888889,650.0,5.0,,,,thermal,combined,other,other,35.0,20.0,,,False
17,MFP800,50.0,28.0,26.4,,False,True,,sheet1,,16.04,,,,,,,,,,,,85.0,,,,,,755.3333333333334,0.6288888888888889,650.0,5.0,,,,thermal,combined,other,other,35.0,20.0,,,False
17,MC50,50.0,28.0,39.7,,False,True,,sheet1,,16.04,,,,,,,,,,,,85.0,,,,,,755.3333333333334,0.6288888888888889,650.0,5.0,,,,thermal,combined,other,other,35.0,20.0,,,False
17,MA50,50.0,28.0,47.1,,False,True,,sheet1,,16.04,,,,,,,,,,,,85.0,,,,,,755.3333333333334,0.6288888888888889,650.0,5.0,,,,thermal,combined,other,other,35.0,20.0,,,False
17,MD50,50.0,28.0,66.9,,False,True,,sheet1,,16.04,,,,,,,,,,,,85.0,,,,,,755.3333333333334,0.6288888888888889,650.0,5.0,,,,thermal,combined,other,other,35.0,20.0,,,False
17,MA50,50.0,90.0,56.3,,False,True,,sheet1,,16.04,,,,,,,,,,,,85.0,,,,,,755.3333333333334,0.6288888888888889,650.0,5.0,,,,thermal,combined,other,other,35.0,20.0,,,False
17,MA100,100.0,3.0,3.4,,False,True,,sheet1,,16.04,,,,,,,,,,,,85.0,,,,,,755.3333333333334,0.6288888888888889,650.0,5.0,,,,thermal,combined,other,other,35.0,20.0,,,False
17,MC100,100.0,3.0,16.4,,False,True,,sheet1,,16.04,,,,,,,,,,,,85.0,,,,,,755.3333333333334,0.6288888888888889,650.0,5.0,,,,thermal,combined,other,other,35.0,20.0,,,False
17,MA100,100.0,7.0,6.0,,False,True,,sheet1,,16.04,,,,,,,,,,,,85.0,,,,,,755.3333333333334,0.6288888888888889,650.0,5.0,,,,thermal,combined,other,other,35.0,20.0,,,False
17,MC100,100.0,7.0,21.6,,False,True,,sheet1,,16.04,,,,,,,,,,,,85.0,,,,,,755.3333333333334,0.6288888888888889,650.0,5.0,,,,thermal,combined,other,other,35.0,20.0,,,False
17,MA100,100.0,28.0,23.1,,False,True,,sheet1,,16.04,,,,,,,,,,,,85.0,,,,,,755.3333333333334,0.6288888888888889,650.0,5.0,,,,thermal,combined,other,other,35.0,20.0,,,False
17,MC100,100.0,28.0,27.1,,False,True,,sheet1,,16.04,,,,,,,,,,,,85.0,,,,,,755.3333333333334,0.6288888888888889,650.0,5.0,,,,thermal,combined,other,other,35.0,20.0,,,False
17,MA100,100.0,90.0,30.4,,False,True,,sheet1,,16.04,,,,,,,,,,,,85.0,,,,,,755.3333333333334,0.6288888888888889,650.0,5.0,,,,thermal,combined,other,other,35.0,20.0,,,False
19,,0.0,28.0,40.0,,True,True,,sheet1,20.4375,12.2875,5.925,7.987500000000001,2.6875,1.75,2.1375,1.8375,5.075,,,,,24.18625,,,2500.0,,2.77,2341.428571428572,0.515,,,,,0.0,,other,,other,25.0,0.0,40.0,1.0,False
19,(91d),0.0,91.0,45.5,,True,True,,sheet1,20.4375,12.2875,5.925,7.987500000000001,2.6875,1.75,2.1375,1.8375,5.075,,,,,24.18625,,,2500.0,,2.77,2341.428571428572,0.515,,,,,0.0,,other,,other,25.0,0.0,45.5,1.0,False
19,,15.0,7.0,27.0,,True,True,,sheet1,20.4375,12.2875,5.925,7.987500000000001,2.6875,1.75,2.1375,1.8375,5.075,,,,,24.18625,,,2500.0,,2.77,2341.428571428572,0.515,,,,,0.0,,other,,other,25.0,0.0,,,False
19,,15.0,28.0,31.0,,True,True,,sheet1,20.4375,12.2875,5.925,7.987500000000001,2.6875,1.75,2.1375,1.8375,5.075,,,,,24.18625,,,2500.0,,2.77,2341.428571428572,0.515,,,,,0.0,,other,,other,25.0,0.0,40.0,0.775,False
19,,15.0,28.0,32.0,,True,True,,sheet1,20.4375,12.2875,5.925,7.987500000000001,2.6875,1.75,2.1375,1.8375,5.075,,,,,24.18625,,,2500.0,,2.77,2341.428571428572,0.515,,,,,0.0,,other,,other,25.0,0.0,40.0,0.8,False
19,,15.0,28.0,34.0,,True,True,,sheet1,20.4375,12.2875,5.925,7.987500000000001,2.6875,1.75,2.1375,1.8375,5.075,,,,,24.18625,,,2500.0,,2.77,2341.428571428572,0.515,,,,,0.0,,other,,other,25.0,0.0,40.0,0.85,False
19,,15.0,28.0,34.5,,True,True,,sheet1,20.4375,12.2875,5.925,7.987500000000001,2.6875,1.75,2.1375,1.8375,5.075,,,,,24.18625,,,2500.0,,2.77,2341.428571428572,0.515,,,,,0.0,,other,,other,25.0,0.0,40.0,0.8625,False
19,(91d),15.0,91.0,33.5,,True,True,,sheet1,20.4375,12.2875,5.925,7.987500000000001,2.6875,1.75,2.1375,1.8375,5.075,,,,,24.18625,,,2500.0,,2.77,2341.428571428572,0.515,,,,,0.0,,other,,other,25.0,0.0,45.5,0.7362637362637363,False
19,(91d),15.0,91.0,38.2,,True,True,,sheet1,20.4375,12.2875,5.925,7.987500000000001,2.6875,1.75,2.1375,1.8375,5.075,,,,,24.18625,,,2500.0,,2.77,2341.428571428572,0.515,,,,,0.0,,other,,other,25.0,0.0,45.5,0.8395604395604396,False
19,,25.0,7.0,24.8,,True,True,,sheet1,20.4375,12.2875,5.925,7.987500000000001,2.6875,1.75,2.1375,1.8375,5.075,,,,,24.18625,,,2500.0,,2.77,2341.428571428572,0.515,,,,,0.0,,other,,other,25.0,0.0,,,False
19,,25.0,28.0,25.5,,True,True,,sheet1,20.4375,12.2875,5.925,7.987500000000001,2.6875,1.75,2.1375,1.8375,5.075,,,,,24.18625,,,2500.0,,2.77,2341.428571428572,0.515,,,,,0.0,,other,,other,25.0,0.0,40.0,0.6375,False
19,,25.0,28.0,28.0,,True,True,,sheet1,20.4375,12.2875,5.925,7.987500000000001,2.6875,1.75,2.1375,1.8375,5.075,,,,,24.18625,,,2500.0,,2.77,2341.428571428572,0.515,,,,,0.0,,other,,other,25.0,0.0,40.0,0.7,False
19,,25.0,28.0,29.0,,True,True,,sheet1,20.4375,12.2875,5.925,7.987500000000001,2.6875,1.75,2.1375,1.8375,5.075,,,,,24.18625,,,2500.0,,2.77,2341.428571428572,0.515,,,,,0.0,,other,,other,25.0,0.0,40.0,0.725,False
19,,25.0,28.0,31.5,,True,True,,sheet1,20.4375,12.2875,5.925,7.987500000000001,2.6875,1.75,2.1375,1.8375,5.075,,,,,24.18625,,,2500.0,,2.77,2341.428571428572,0.515,,,,,0.0,,other,,other,25.0,0.0,40.0,0.7875,False
19,(91d),25.0,91.0,32.0,,True,True,,sheet1,20.4375,12.2875,5.925,7.987500000000001,2.6875,1.75,2.1375,1.8375,5.075,,,,,24.18625,,,2500.0,,2.77,2341.428571428572,0.515,,,,,0.0,,other,,other,25.0,0.0,45.5,0.7032967032967034,False
19,(91d),25.0,91.0,36.5,,True,True,,sheet1,20.4375,12.2875,5.925,7.987500000000001,2.6875,1.75,2.1375,1.8375,5.075,,,,,24.18625,,,2500.0,,2.77,2341.428571428572,0.515,,,,,0.0,,other,,other,25.0,0.0,45.5,0.8021978021978022,False
19,,50.0,7.0,10.5,,True,True,,sheet1,20.4375,12.2875,5.925,7.987500000000001,2.6875,1.75,2.1375,1.8375,5.075,,,,,24.18625,,,2500.0,,2.77,2341.428571428572,0.515,,,,,0.0,,other,,other,25.0,0.0,,,False
19,(28d),50.0,28.0,15.8,,True,True,,sheet1,20.4375,12.2875,5.925,7.987500000000001,2.6875,1.75,2.1375,1.8375,5.075,,,,,24.18625,,,2500.0,,2.77,2341.428571428572,0.515,,,,,0.0,,other,,other,25.0,0.0,40.0,0.395,False
19,(91d),50.0,91.0,16.5,,True,True,,sheet1,20.4375,12.2875,5.925,7.987500000000001,2.6875,1.75,2.1375,1.8375,5.075,,,,,24.18625,,,2500.0,,2.77,2341.428571428572,0.515,,,,,0.0,,other,,other,25.0,0.0,45.5,0.3626373626373626,False
21,,0.0,3.0,17.68,,False,True,,sheet1,20.5,56.75,8.42,3.99,3.84,3.49,0.49,1.08,1.04,,,,330.2325,15.42,,,,,,,0.5,540.0,3.0,,,,thermal,combined,,powder,30.0,0.0,37.3125,0.4738358458961474,False
21,,0.0,3.0,29.41,,False,True,,sheet1,20.5,56.75,8.42,3.99,3.84,3.49,0.49,1.08,1.04,,,,330.2325,15.42,,,,,,,0.5,540.0,3.0,,,,thermal,combined,,powder,30.0,0.0,37.3125,0.7882077051926298,False
21,E-0,0.0,3.0,46.82,,False,True,,matrix,20.5,56.75,8.42,3.99,3.84,3.49,0.49,1.08,1.04,,,,330.2325,15.42,,,,,,,0.5,540.0,3.0,,,,thermal,combined,,powder,30.0,0.0,37.3125,1.2548073701842546,False
21,E-0,0.0,3.0,55.34,,False,True,,matrix,20.5,56.75,8.42,3.99,3.84,3.49,0.49,1.08,1.04,,,,330.2325,15.42,,,,,,,0.5,540.0,3.0,,,,thermal,combined,,powder,30.0,0.0,37.3125,1.4831490787269683,False
21,,0.0,7.0,25.16,,False,True,,sheet1,20.5,56.75,8.42,3.99,3.84,3.49,0.49,1.08,1.04,,,,330.2325,15.42,,,,,,,0.5,540.0,3.0,,,,thermal,combined,,powder,30.0,0.0,35.99,0.6990830786329536,False
21,,0.0,7.0,46.82,,False,True,,sheet1,20.5,56.75,8.42,3.99,3.84,3.49,0.49,1.08,1.04,,,,330.2325,15.42,,,,,,,0.5,540.0,3.0,,,,thermal,combined,,powder,30.0,0.0,35.99,1.3009169213670464,False
21,,0.0,28.0,41.91,,False,True,,sheet1,20.5,56.75,8.42,3.99,3.84,3.49,0.49,1.08,1.04,,,,330.2325,15.42,,,,,,,0.5,540.0,3.0,,,,thermal,combined,,powder,30.0,0.0,48.625,0.8619023136246786,False
21,,0.0,28.0,55.34,,False,True,,sheet1,20.5,56.75,8.42,3.99,3.84,3.49,0.49,1.08,1.04,,,,330.2325,15.42,,,,,,,0.5,540.0,3.0,,,,thermal,combined,,powder,30.0,0.0,48.625,1.1380976863753214,False
21,E-2,30.0,3.0,14.34,,False,True,Thermal Treatment: 200 °C,matrix,20.5,56.75,8.42,3.99,3.84,3.49,0.49,1.08,1.04,,,,330.2325,15.42,,,,,,,0.5,540.0,3.0,,,,thermal,combined,,powder,30.0,0.0,37.3125,0.384321608040201,False
21,E-3,30.0,3.0,14.97,,False,True,Thermal Treatment: 400 °C,matrix,20.5,56.75,8.42,3.99,3.84,3.49,0.49,1.08,1.04,,,,330.2325,15.42,,,,,,,0.5,540.0,3.0,,,,thermal,combined,,powder,30.0,0.0,37.3125,0.4012060301507538,False
21,E-4,30.0,3.0,16.68,,False,True,Thermal Treatment: 600 °C,matrix,20.5,56.75,8.42,3.99,3.84,3.49,0.49,1.08,1.04,,,,330.2325,15.42,,,,,,,0.5,540.0,3.0,,,,thermal,combined,,powder,30.0,0.0,37.3125,0.44703517587939695,False
21,E-6,30.0,3.0,17.53,,False,True,Thermal Treatment: 800 °C,matrix,20.5,56.75,8.42,3.99,3.84,3.49,0.49,1.08,1.04,,,,330.2325,15.42,,,,,,,0.5,540.0,3.0,,,,thermal,combined,,powder,30.0,0.0,37.3125,0.46981574539363485,False
21,E-1,30.0,3.0,17.68,,False,True,Thermal Treatment: 0 °C,matrix,20.5,56.75,8.42,3.99,3.84,3.49,0.49,1.08,1.04,,,,330.2325,15.42,,,,,,,0.5,540.0,3.0,,,,thermal,combined,,powder,30.0,0.0,37.3125,0.4738358458961474,False
21,E-4,30.0,3.0,23.16,,False,True,Thermal Treatment: 600 °C,matrix,20.5,56.75,8.42,3.99,3.84,3.49,0.49,1.08,1.04,,,,330.2325,15.42,,,,,,,0.5,540.0,3.0,,,,thermal,combined,,powder,30.0,0.0,37.3125,0.6207035175879397,False
21,E-5,30.0,3.0,23.71,,False,True,Thermal Treatment: 700 °C,matrix,20.5,56.75,8.42,3.99,3.84,3.49,0.49,1.08,1.04,,,,330.2325,15.42,,,,,,,0.5,540.0,3.0,,,,thermal,combined,,powder,30.0,0.0,37.3125,0.6354438860971524,False
