Repository: Laxmidhar9823/Google-project-Civil

File: Data/clean_datasets/RHA_measurements.csv (part 1 of 3)
paper_id,replacement_pct,age_days,strength_mpa,is_range,sio2,cao,al2o3,fe2o3,mgo,so3,na2o,k2o,loi,amorphous_pct,specific_gravity,mean_particle_um,specific_surface,bet_surface,blaine,wb_ratio,burn_temp_c,burn_duration,grind_duration,pozzolanic_reactivity,activation_method,mineralogy,processing_method,ctrl_strength_mpa,rel_strength,aggregate_replacement_suspect
0,7.0,3.0,20.0,False,89.61,0.91,0.04,0.22,0.42,0.15,0.07,1.58,5.91,90.0,2.15,,,,3600.0,0.5,650.0,60.0,,2.0,thermal,crystalline,controlled_burn,,,False
0,10.0,3.0,20.0,False,89.61,0.91,0.04,0.22,0.42,0.15,0.07,1.58,5.91,90.0,2.15,,,,3600.0,0.5,650.0,60.0,,2.0,thermal,crystalline,controlled_burn,,,False
0,15.0,3.0,20.0,False,89.61,0.91,0.04,0.22,0.42,0.15,0.07,1.58,5.91,90.0,2.15,,,,3600.0,0.5,650.0,60.0,,2.0,thermal,crystalline,controlled_burn,,,False
0,7.0,7.0,29.5,False,89.61,0.91,0.04,0.22,0.42,0.15,0.07,1.58,5.91,90.0,2.15,,,,3600.0,0.5,650.0,60.0,,2.0,thermal,crystalline,controlled_burn,,,False
0,10.0,7.0,30.5,False,89.61,0.91,0.04,0.22,0.42,0.15,0.07,1.58,5.91,90.0,2.15,,,,3600.0,0.5,650.0,60.0,,2.0,thermal,crystalline,controlled_burn,,,False
0,15.0,7.0,31.0,False,89.61,0.91,0.04,0.22,0.42,0.15,0.07,1.58,5.91,90.0,2.15,,,,3600.0,0.5,650.0,60.0,,2.0,thermal,crystalline,controlled_burn,,,False
0,7.0,28.0,44.5,False,89.61,0.91,0.04,0.22,0.42,0.15,0.07,1.58,5.91,90.0,2.15,,,,3600.0,0.5,650.0,60.0,,2.0,thermal,crystalline,controlled_burn,,,False
0,10.0,28.0,46.0,False,89.61,0.91,0.04,0.22,0.42,0.15,0.07,1.58,5.91,90.0,2.15,,,,3600.0,0.5,650.0,60.0,,2.0,thermal,crystalline,controlled_burn,,,False
0,15.0,28.0,47.5,False,89.61,0.91,0.04,0.22,0.42,0.15,0.07,1.58,5.91,90.0,2.15,,,,3600.0,0.5,650.0,60.0,,2.0,thermal,crystalline,controlled_burn,,,False
0,7.0,56.0,52.5,False,89.61,0.91,0.04,0.22,0.42,0.15,0.07,1.58,5.91,90.0,2.15,,,,3600.0,0.5,650.0,60.0,,2.0,thermal,crystalline,controlled_burn,,,False
0,10.0,56.0,54.0,False,89.61,0.91,0.04,0.22,0.42,0.15,0.07,1.58,5.91,90.0,2.15,,,,3600.0,0.5,650.0,60.0,,2.0,thermal,crystalline,controlled_burn,,,False
0,15.0,56.0,56.0,False,89.61,0.91,0.04,0.22,0.42,0.15,0.07,1.58,5.91,90.0,2.15,,,,3600.0,0.5,650.0,60.0,,2.0,thermal,crystalline,controlled_burn,,,False
0,7.0,90.0,54.5,False,89.61,0.91,0.04,0.22,0.42,0.15,0.07,1.58,5.91,90.0,2.15,,,,3600.0,0.5,650.0,60.0,,2.0,thermal,crystalline,controlled_burn,,,False
0,10.0,90.0,55.5,False,89.61,0.91,0.04,0.22,0.42,0.15,0.07,1.58,5.91,90.0,2.15,,,,3600.0,0.5,650.0,60.0,,2.0,thermal,crystalline,controlled_burn,,,False
0,15.0,90.0,58.4,False,89.61,0.91,0.04,0.22,0.42,0.15,0.07,1.58,5.91,90.0,2.15,,,,3600.0,0.5,650.0,60.0,,2.0,thermal,crystalline,controlled_burn,,,False
1,10.0,3.0,46.2,False,80.0,3.82,3.93,0.41,0.25,0.78,0.67,1.45,8.56,,2.11,,,,,0.3142857142857143,550.0,24.0,90.0,,both,,burn_other,,,False
1,10.0,7.0,56.0,False,80.0,3.82,3.93,0.41,0.25,0.78,0.67,1.45,8.56,,2.11,,,,,0.3142857142857143,550.0,24.0,90.0,,both,,burn_other,,,False
1,10.0,28.0,68.1,False,80.0,3.82,3.93,0.41,0.25,0.78,0.67,1.45,8.56,,2.11,,,,,0.3142857142857143,550.0,24.0,90.0,,both,,burn_other,,,False
1,10.0,150.0,71.1,False,80.0,3.82,3.93,0.41,0.25,0.78,0.67,1.45,8.56,,2.11,,,,,0.3142857142857143,550.0,24.0,90.0,,both,,burn_other,,,False
1,20.0,3.0,35.3,False,80.0,3.82,3.93,0.41,0.25,0.78,0.67,1.45,8.56,,2.11,,,,,0.3142857142857143,550.0,24.0,90.0,,both,,burn_other,,,False
1,20.0,7.0,46.8,False,80.0,3.82,3.93,0.41,0.25,0.78,0.67,1.45,8.56,,2.11,,,,,0.3142857142857143,550.0,24.0,90.0,,both,,burn_other,,,False
1,20.0,28.0,57.3,False,80.0,3.82,3.93,0.41,0.25,0.78,0.67,1.45,8.56,,2.11,,,,,0.3142857142857143,550.0,24.0,90.0,,both,,burn_other,,,False
1,20.0,150.0,57.4,False,80.0,3.82,3.93,0.41,0.25,0.78,0.67,1.45,8.56,,2.11,,,,,0.3142857142857143,550.0,24.0,90.0,,both,,burn_other,,,False
1,30.0,3.0,31.5,False,80.0,3.82,3.93,0.41,0.25,0.78,0.67,1.45,8.56,,2.11,,,,,0.3142857142857143,550.0,24.0,90.0,,both,,burn_other,,,False
1,30.0,7.0,39.3,False,80.0,3.82,3.93,0.41,0.25,0.78,0.67,1.45,8.56,,2.11,,,,,0.3142857142857143,550.0,24.0,90.0,,both,,burn_other,,,False
1,30.0,28.0,47.7,False,80.0,3.82,3.93,0.41,0.25,0.78,0.67,1.45,8.56,,2.11,,,,,0.3142857142857143,550.0,24.0,90.0,,both,,burn_other,,,False
1,30.0,150.0,48.8,False,80.0,3.82,3.93,0.41,0.25,0.78,0.67,1.45,8.56,,2.11,,,,,0.3142857142857143,550.0,24.0,90.0,,both,,burn_other,,,False
1,10.0,3.0,47.0,False,80.0,3.82,3.93,0.41,0.25,0.78,0.67,1.45,8.56,,2.11,,,,,0.3142857142857143,550.0,24.0,90.0,,both,,burn_other,,,False
1,10.0,7.0,61.0,False,80.0,3.82,3.93,0.41,0.25,0.78,0.67,1.45,8.56,,2.11,,,,,0.3142857142857143,550.0,24.0,90.0,,both,,burn_other,,,False
1,10.0,28.0,71.0,False,80.0,3.82,3.93,0.41,0.25,0.78,0.67,1.45,8.56,,2.11,,,,,0.3142857142857143,550.0,24.0,90.0,,both,,burn_other,,,False
1,10.0,150.0,72.4,False,80.0,3.82,3.93,0.41,0.25,0.78,0.67,1.45,8.56,,2.11,,,,,0.3142857142857143,550.0,24.0,90.0,,both,,burn_other,,,False
1,20.0,3.0,46.7,False,80.0,3.82,3.93,0.41,0.25,0.78,0.67,1.45,8.56,,2.11,,,,,0.3142857142857143,550.0,24.0,90.0,,both,,burn_other,,,False
1,20.0,7.0,56.0,False,80.0,3.82,3.93,0.41,0.25,0.78,0.67,1.45,8.56,,2.11,,,,,0.3142857142857143,550.0,24.0,90.0,,both,,burn_other,,,False
1,20.0,28.0,70.2,False,80.0,3.82,3.93,0.41,0.25,0.78,0.67,1.45,8.56,,2.11,,,,,0.3142857142857143,550.0,24.0,90.0,,both,,burn_other,,,False
1,20.0,150.0,70.3,False,80.0,3.82,3.93,0.41,0.25,0.78,0.67,1.45,8.56,,2.11,,,,,0.3142857142857143,550.0,24.0,90.0,,both,,burn_other,,,False
1,30.0,3.0,43.1,False,80.0,3.82,3.93,0.41,0.25,0.78,0.67,1.45,8.56,,2.11,,,,,0.3142857142857143,550.0,24.0,90.0,,both,,burn_other,,,False
1,30.0,7.0,51.7,False,80.0,3.82,3.93,0.41,0.25,0.78,0.67,1.45,8.56,,2.11,,,,,0.3142857142857143,550.0,24.0,90.0,,both,,burn_other,,,False
1,30.0,28.0,63.0,False,80.0,3.82,3.93,0.41,0.25,0.78,0.67,1.45,8.56,,2.11,,,,,0.3142857142857143,550.0,24.0,90.0,,both,,burn_other,,,False
1,30.0,150.0,63.2,False,80.0,3.82,3.93,0.41,0.25,0.78,0.67,1.45,8.56,,2.11,,,,,0.3142857142857143,550.0,24.0,90.0,,both,,burn_other,,,False
1,30.0,7.0,36.6,False,80.0,3.82,3.93,0.41,0.25,0.78,0.67,1.45,8.56,,2.11,,,,,0.3142857142857143,550.0,24.0,90.0,,both,,burn_other,,,False
1,30.0,28.0,46.3,False,80.0,3.82,3.93,0.41,0.25,0.78,0.67,1.45,8.56,,2.11,,,,,0.3142857142857143,550.0,24.0,90.0,,both,,burn_other,,,False
1,30.0,150.0,56.0,False,80.0,3.82,3.93,0.41,0.25,0.78,0.67,1.45,8.56,,2.11,,,,,0.3142857142857143,550.0,24.0,90.0,,both,,burn_other,,,False
1,10.0,7.0,32.9,False,80.0,3.82,3.93,0.41,0.25,0.78,0.67,1.45,8.56,,2.11,,,,,0.3142857142857143,550.0,24.0,90.0,,both,,burn_other,,,False
1,10.0,28.0,43.3,False,80.0,3.82,3.93,0.41,0.25,0.78,0.67,1.45,8.56,,2.11,,,,,0.3142857142857143,550.0,24.0,90.0,,both,,burn_other,,,False
1,20.0,7.0,26.3,False,80.0,3.82,3.93,0.41,0.25,0.78,0.67,1.45,8.56,,2.11,,,,,0.3142857142857143,550.0,24.0,90.0,,both,,burn_other,,,False
1,20.0,28.0,36.7,False,80.0,3.82,3.93,0.41,0.25,0.78,0.67,1.45,8.56,,2.11,,,,,0.3142857142857143,550.0,24.0,90.0,,both,,burn_other,,,False
1,30.0,7.0,24.2,False,80.0,3.82,3.93,0.41,0.25,0.78,0.67,1.45,8.56,,2.11,,,,,0.3142857142857143,550.0,24.0,90.0,,both,,burn_other,,,False
1,30.0,28.0,31.0,False,80.0,3.82,3.93,0.41,0.25,0.78,0.67,1.45,8.56,,2.11,,,,,0.3142857142857143,550.0,24.0,90.0,,both,,burn_other,,,False
1,10.0,7.0,35.7,False,80.0,3.82,3.93,0.41,0.25,0.78,0.67,1.45,8.56,,2.11,,,,,0.3142857142857143,550.0,24.0,90.0,,both,,burn_other,,,False
1,10.0,28.0,45.7,False,80.0,3.82,3.93,0.41,0.25,0.78,0.67,1.45,8.56,,2.11,,,,,0.3142857142857143,550.0,24.0,90.0,,both,,burn_other,,,False
1,20.0,7.0,33.8,False,80.0,3.82,3.93,0.41,0.25,0.78,0.67,1.45,8.56,,2.11,,,,,0.3142857142857143,550.0,24.0,90.0,,both,,burn_other,,,False
1,20.0,28.0,45.0,False,80.0,3.82,3.93,0.41,0.25,0.78,0.67,1.45,8.56,,2.11,,,,,0.3142857142857143,550.0,24.0,90.0,,both,,burn_other,,,False
1,30.0,7.0,32.5,False,80.0,3.82,3.93,0.41,0.25,0.78,0.67,1.45,8.56,,2.11,,,,,0.3142857142857143,550.0,24.0,90.0,,both,,burn_other,,,False
1,30.0,28.0,39.7,False,80.0,3.82,3.93,0.41,0.25,0.78,0.67,1.45,8.56,,2.11,,,,,0.3142857142857143,550.0,24.0,90.0,,both,,burn_other,,,False
4,5.0,1.0,5.0,False,87.32,0.48,0.22,0.28,0.28,,1.02,3.14,2.1,87.0,2.06,3.8,36.47,36.47,,0.53,650.0,1.0,,2.0,both,crystalline,burn_other,,,False
4,5.0,3.0,5.0,False,87.32,0.48,0.22,0.28,0.28,,1.02,3.14,2.1,87.0,2.06,3.8,36.47,36.47,,0.53,650.0,1.0,,2.0,both,crystalline,burn_other,,,False
4,5.0,7.0,5.0,False,87.32,0.48,0.22,0.28,0.28,,1.02,3.14,2.1,87.0,2.06,3.8,36.47,36.47,,0.53,650.0,1.0,,2.0,both,crystalline,burn_other,,,False
4,5.0,28.0,5.0,False,87.32,0.48,0.22,0.28,0.28,,1.02,3.14,2.1,87.0,2.06,3.8,36.47,36.47,,0.53,650.0,1.0,,2.0,both,crystalline,burn_other,,,False
4,5.0,14.0,5.0,False,87.32,0.48,0.22,0.28,0.28,,1.02,3.14,2.1,87.0,2.06,3.8,36.47,36.47,,0.53,650.0,1.0,,2.0,both,crystalline,burn_other,,,False
4,5.0,90.0,5.0,False,87.32,0.48,0.22,0.28,0.28,,1.02,3.14,2.1,87.0,2.06,3.8,36.47,36.47,,0.53,650.0,1.0,,2.0,both,crystalline,burn_other,,,False
6,0.0,3.0,16.5,False,89.61,0.91,0.04,0.22,0.42,0.15,0.07,1.58,5.91,90.0,2.15,,,,3600.0,,650.0,60.0,,2.0,thermal,mixed,controlled_burn,16.5,1.0,False
6,0.0,7.0,30.2,False,89.61,0.91,0.04,0.22,0.42,0.15,0.07,1.58,5.91,90.0,2.15,,,,3600.0,,650.0,60.0,,2.0,thermal,mixed,controlled_burn,30.2,1.0,False
6,0.0,28.0,40.3,False,89.61,0.91,0.04,0.22,0.42,0.15,0.07,1.58,5.91,90.0,2.15,,,,3600.0,,650.0,60.0,,2.0,thermal,mixed,controlled_burn,40.3,1.0,False
6,0.0,90.0,50.3,False,89.61,0.91,0.04,0.22,0.42,0.15,0.07,1.58,5.91,90.0,2.15,,,,3600.0,,650.0,60.0,,2.0,thermal,mixed,controlled_burn,50.3,1.0,False
6,7.0,3.0,16.8,False,89.61,0.91,0.04,0.22,0.42,0.15,0.07,1.58,5.91,90.0,2.15,,,,3600.0,,650.0,60.0,,2.0,thermal,mixed,controlled_burn,16.5,1.0181818181818183,False
6,7.0,7.0,32.4,False,89.61,0.91,0.04,0.22,0.42,0.15,0.07,1.58,5.91,90.0,2.15,,,,3600.0,,650.0,60.0,,2.0,thermal,mixed,controlled_burn,30.2,1.0728476821192052,False
6,7.0,28.0,42.8,False,89.61,0.91,0.04,0.22,0.42,0.15,0.07,1.58,5.91,90.0,2.15,,,,3600.0,,650.0,60.0,,2.0,thermal,mixed,controlled_burn,40.3,1.0620347394540943,False
6,7.0,90.0,54.4,False,89.61,0.91,0.04,0.22,0.42,0.15,0.07,1.58,5.91,90.0,2.15,,,,3600.0,,650.0,60.0,,2.0,thermal,mixed,controlled_burn,50.3,1.0815109343936382,False
6,10.0,3.0,17.6,False,89.61,0.91,0.04,0.22,0.42,0.15,0.07,1.58,5.91,90.0,2.15,,,,3600.0,,650.0,60.0,,2.0,thermal,mixed,controlled_burn,16.5,1.0666666666666667,False
6,10.0,7.0,32.6,False,89.61,0.91,0.04,0.22,0.42,0.15,0.07,1.58,5.91,90.0,2.15,,,,3600.0,,650.0,60.0,,2.0,thermal,mixed,controlled_burn,30.2,1.0794701986754967,False
6,10.0,28.0,44.2,False,89.61,0.91,0.04,0.22,0.42,0.15,0.07,1.58,5.91,90.0,2.15,,,,3600.0,,650.0,60.0,,2.0,thermal,mixed,controlled_burn,40.3,1.0967741935483872,False
6,10.0,90.0,59.0,False,89.61,0.91,0.04,0.22,0.42,0.15,0.07,1.58,5.91,90.0,2.15,,,,3600.0,,650.0,60.0,,2.0,thermal,mixed,controlled_burn,50.3,1.1729622266401591,False
6,15.0,3.0,17.9,False,89.61,0.91,0.04,0.22,0.42,0.15,0.07,1.58,5.91,90.0,2.15,,,,3600.0,,650.0,60.0,,2.0,thermal,mixed,controlled_burn,16.5,1.0848484848484847,False
6,15.0,7.0,34.2,False,89.61,0.91,0.04,0.22,0.42,0.15,0.07,1.58,5.91,90.0,2.15,,,,3600.0,,650.0,60.0,,2.0,thermal,mixed,controlled_burn,30.2,1.1324503311258278,False
6,15.0,28.0,46.9,False,89.61,0.91,0.04,0.22,0.42,0.15,0.07,1.58,5.91,90.0,2.15,,,,3600.0,,650.0,60.0,,2.0,thermal,mixed,controlled_burn,40.3,1.163771712158809,False
6,15.0,90.0,63.2,False,89.61,0.91,0.04,0.22,0.42,0.15,0.07,1.58,5.91,90.0,2.15,,,,3600.0,,650.0,60.0,,2.0,thermal,mixed,controlled_burn,50.3,1.2564612326043738,False
8,5.0,28.0,40.2,False,94.5,0.86,0.345,0.275,0.21,,0.32,1.43,0.2299999999999999,95.0,2120.0,18.0,,74.5,,4.784000000000001,600.0,3.0,90.0,2.0,both,amorphous,burn_other,,,False
8,5.0,56.0,43.1,False,94.5,0.86,0.345,0.275,0.21,,0.32,1.43,0.2299999999999999,95.0,2120.0,18.0,,74.5,,4.784000000000001,600.0,3.0,90.0,2.0,both,amorphous,burn_other,,,False
8,5.0,90.0,45.0,False,94.5,0.86,0.345,0.275,0.21,,0.32,1.43,0.2299999999999999,95.0,2120.0,18.0,,74.5,,4.784000000000001,600.0,3.0,90.0,2.0,both,amorphous,burn_other,,,False
8,5.0,180.0,48.6,False,94.5,0.86,0.345,0.275,0.21,,0.32,1.43,0.2299999999999999,95.0,2120.0,18.0,,74.5,,4.784000000000001,600.0,3.0,90.0,2.0,both,amorphous,burn_other,,,False
8,10.0,28.0,33.9,False,94.5,0.86,0.345,0.275,0.21,,0.32,1.43,0.2299999999999999,95.0,2120.0,18.0,,74.5,,4.784000000000001,600.0,3.0,90.0,2.0,both,amorphous,burn_other,,,False
8,10.0,56.0,37.4,False,94.5,0.86,0.345,0.275,0.21,,0.32,1.43,0.2299999999999999,95.0,2120.0,18.0,,74.5,,4.784000000000001,600.0,3.0,90.0,2.0,both,amorphous,burn_other,,,False
8,10.0,90.0,40.0,False,94.5,0.86,0.345,0.275,0.21,,0.32,1.43,0.2299999999999999,95.0,2120.0,18.0,,74.5,,4.784000000000001,600.0,3.0,90.0,2.0,both,amorphous,burn_other,,,False
8,10.0,180.0,42.7,False,94.5,0.86,0.345,0.275,0.21,,0.32,1.43,0.2299999999999999,95.0,2120.0,18.0,,74.5,,4.784000000000001,600.0,3.0,90.0,2.0,both,amorphous,burn_other,,,False
8,15.0,28.0,34.4,False,94.5,0.86,0.345,0.275,0.21,,0.32,1.43,0.2299999999999999,95.0,2120.0,18.0,,74.5,,4.784000000000001,600.0,3.0,90.0,2.0,both,amorphous,burn_other,,,False
8,15.0,56.0,38.6,False,94.5,0.86,0.345,0.275,0.21,,0.32,1.43,0.2299999999999999,95.0,2120.0,18.0,,74.5,,4.784000000000001,600.0,3.0,90.0,2.0,both,amorphous,burn_other,,,False
8,15.0,90.0,41.1,False,94.5,0.86,0.345,0.275,0.21,,0.32,1.43,0.2299999999999999,95.0,2120.0,18.0,,74.5,,4.784000000000001,600.0,3.0,90.0,2.0,both,amorphous,burn_other,,,False
8,15.0,180.0,43.5,False,94.5,0.86,0.345,0.275,0.21,,0.32,1.43,0.2299999999999999,95.0,2120.0,18.0,,74.5,,4.784000000000001,600.0,3.0,90.0,2.0,both,amorphous,burn_other,,,False
8,20.0,28.0,36.3,False,94.5,0.86,0.345,0.275,0.21,,0.32,1.43,0.2299999999999999,95.0,2120.0,18.0,,74.5,,4.784000000000001,600.0,3.0,90.0,2.0,both,amorphous,burn_other,,,False
8,20.0,56.0,40.3,False,94.5,0.86,0.345,0.275,0.21,,0.32,1.43,0.2299999999999999,95.0,2120.0,18.0,,74.5,,4.784000000000001,600.0,3.0,90.0,2.0,both,amorphous,burn_other,,,False
8,20.0,90.0,42.3,False,94.5,0.86,0.345,0.275,0.21,,0.32,1.43,0.2299999999999999,95.0,2120.0,18.0,,74.5,,4.784000000000001,600.0,3.0,90.0,2.0,both,amorphous,burn_other,,,False
8,20.0,180.0,45.0,False,94.5,0.86,0.345,0.275,0.21,,0.32,1.43,0.2299999999999999,95.0,2120.0,18.0,,74.5,,4.784000000000001,600.0,3.0,90.0,2.0,both,amorphous,burn_other,,,False
8,5.0,28.0,41.5,False,94.5,0.86,0.345,0.275,0.21,,0.32,1.43,0.2299999999999999,95.0,2120.0,18.0,,74.5,,4.784000000000001,600.0,3.0,90.0,2.0,both,amorphous,burn_other,,,False
8,5.0,56.0,46.5,False,94.5,0.86,0.345,0.275,0.21,,0.32,1.43,0.2299999999999999,95.0,2120.0,18.0,,74.5,,4.784000000000001,600.0,3.0,90.0,2.0,both,amorphous,burn_other,,,False
8,5.0,90.0,49.0,False,94.5,0.86,0.345,0.275,0.21,,0.32,1.43,0.2299999999999999,95.0,2120.0,18.0,,74.5,,4.784000000000001,600.0,3.0,90.0,2.0,both,amorphous,burn_other,,,False
8,5.0,180.0,51.6,False,94.5,0.86,0.345,0.275,0.21,,0.32,1.43,0.2299999999999999,95.0,2120.0,18.0,,74.5,,4.784000000000001,600.0,3.0,90.0,2.0,both,amorphous,burn_other,,,False
8,10.0,28.0,41.8,False,94.5,0.86,0.345,0.275,0.21,,0.32,1.43,0.2299999999999999,95.0,2120.0,18.0,,74.5,,4.784000000000001,600.0,3.0,90.0,2.0,both,amorphous,burn_other,,,False
8,10.0,56.0,47.8,False,94.5,0.86,0.345,0.275,0.21,,0.32,1.43,0.2299999999999999,95.0,2120.0,18.0,,74.5,,4.784000000000001,600.0,3.0,90.0,2.0,both,amorphous,burn_other,,,False
8,10.0,90.0,50.5,False,94.5,0.86,0.345,0.275,0.21,,0.32,1.43,0.2299999999999999,95.0,2120.0,18.0,,74.5,,4.784000000000001,600.0,3.0,90.0,2.0,both,amorphous,burn_other,,,False
8,10.0,180.0,52.8,False,94.5,0.86,0.345,0.275,0.21,,0.32,1.43,0.2299999999999999,95.0,2120.0,18.0,,74.5,,4.784000000000001,600.0,3.0,90.0,2.0,both,amorphous,burn_other,,,False
8,15.0,28.0,36.3,False,94.5,0.86,0.345,0.275,0.21,,0.32,1.43,0.2299999999999999,95.0,2120.0,18.0,,74.5,,4.784000000000001,600.0,3.0,90.0,2.0,both,amorphous,burn_other,,,False
8,15.0,56.0,40.7,False,94.5,0.86,0.345,0.275,0.21,,0.32,1.43,0.2299999999999999,95.0,2120.0,18.0,,74.5,,4.784000000000001,600.0,3.0,90.0,2.0,both,amorphous,burn_other,,,False
8,15.0,90.0,42.7,False,94.5,0.86,0.345,0.275,0.21,,0.32,1.43,0.2299999999999999,95.0,2120.0,18.0,,74.5,,4.784000000000001,600.0,3.0,90.0,2.0,both,amorphous,burn_other,,,False
8,15.0,180.0,45.0,False,94.5,0.86,0.345,0.275,0.21,,0.32,1.43,0.2299999999999999,95.0,2120.0,18.0,,74.5,,4.784000000000001,600.0,3.0,90.0,2.0,both,amorphous,burn_other,,,False
8,20.0,28.0,33.8,False,94.5,0.86,0.345,0.275,0.21,,0.32,1.43,0.2299999999999999,95.0,2120.0,18.0,,74.5,,4.784000000000001,600.0,3.0,90.0,2.0,both,amorphous,burn_other,,,False
8,20.0,56.0,37.4,False,94.5,0.86,0.345,0.275,0.21,,0.32,1.43,0.2299999999999999,95.0,2120.0,18.0,,74.5,,4.784000000000001,600.0,3.0,90.0,2.0,both,amorphous,burn_other,,,False
8,20.0,90.0,40.0,False,94.5,0.86,0.345,0.275,0.21,,0.32,1.43,0.2299999999999999,95.0,2120.0,18.0,,74.5,,4.784000000000001,600.0,3.0,90.0,2.0,both,amorphous,burn_other,,,False
8,20.0,180.0,42.7,False,94.5,0.86,0.345,0.275,0.21,,0.32,1.43,0.2299999999999999,95.0,2120.0,18.0,,74.5,,4.784000000000001,600.0,3.0,90.0,2.0,both,amorphous,burn_other,,,False
8,10.0,28.0,44.0,False,94.5,0.86,0.345,0.275,0.21,,0.32,1.43,0.2299999999999999,95.0,2120.0,18.0,,74.5,,4.784000000000001,600.0,3.0,90.0,2.0,both,amorphous,burn_other,,,False
8,10.0,56.0,49.0,False,94.5,0.86,0.345,0.275,0.21,,0.32,1.43,0.2299999999999999,95.0,2120.0,18.0,,74.5,,4.784000000000001,600.0,3.0,90.0,2.0,both,amorphous,burn_other,,,False
8,10.0,90.0,52.0,False,94.5,0.86,0.345,0.275,0.21,,0.32,1.43,0.2299999999999999,95.0,2120.0,18.0,,74.5,,4.784000000000001,600.0,3.0,90.0,2.0,both,amorphous,burn_other,,,False
8,10.0,180.0,52.0,False,94.5,0.86,0.345,0.275,0.21,,0.32,1.43,0.2299999999999999,95.0,2120.0,18.0,,74.5,,4.784000000000001,600.0,3.0,90.0,2.0,both,amorphous,burn_other,,,False
8,10.0,28.0,49.0,False,94.5,0.86,0.345,0.275,0.21,,0.32,1.43,0.2299999999999999,95.0,2120.0,18.0,,74.5,,4.784000000000001,600.0,3.0,90.0,2.0,both,amorphous,burn_other,,,False
8,10.0,56.0,55.5,False,94.5,0.86,0.345,0.275,0.21,,0.32,1.43,0.2299999999999999,95.0,2120.0,18.0,,74.5,,4.784000000000001,600.0,3.0,90.0,2.0,both,amorphous,burn_other,,,False
8,10.0,90.0,57.0,False,94.5,0.86,0.345,0.275,0.21,,0.32,1.43,0.2299999999999999,95.0,2120.0,18.0,,74.5,,4.784000000000001,600.0,3.0,90.0,2.0,both,amorphous,burn_other,,,False
8,10.0,180.0,58.0,False,94.5,0.86,0.345,0.275,0.21,,0.32,1.43,0.2299999999999999,95.0,2120.0,18.0,,74.5,,4.784000000000001,600.0,3.0,90.0,2.0,both,amorphous,burn_other,,,False
11,0.0,1.0,46.0,True,88.32,0.67,0.46,0.67,0.44,,1.7066666666666668,2.91,5.81,,2.11,93.71818181818183,16.88571428571429,16.88571428571429,,0.53,690.0,24.0,225.0,2.0,both,amorphous,controlled_burn,46.0,1.0,False
13,0.0,7.0,30.5,False,47.5725,1.97875,1.87125,1.9275,2.07125,1.829375,1.79875,2.7731250000000003,3.9275,,2.73,7.391764705882353,,,2583.4444444444443,0.49,700.0,6.0,127.5,2.0,mechanical,crystalline,burn_other,25.5,1.196078431372549,False
13,0.0,7.0,20.5,False,47.5725,1.97875,1.87125,1.9275,2.07125,1.829375,1.79875,2.7731250000000003,3.9275,,2.73,7.391764705882353,,,2583.4444444444443,0.49,700.0,6.0,127.5,2.0,mechanical,crystalline,burn_other,25.5,0.803921568627451,False
13,0.0,28.0,41.0,False,47.5725,1.97875,1.87125,1.9275,2.07125,1.829375,1.79875,2.7731250000000003,3.9275,,2.73,7.391764705882353,,,2583.4444444444443,0.49,700.0,6.0,127.5,2.0,mechanical,crystalline,burn_other,35.0,1.1714285714285715,False
13,0.0,28.0,29.0,False,47.5725,1.97875,1.87125,1.9275,2.07125,1.829375,1.79875,2.7731250000000003,3.9275,,2.73,7.391764705882353,,,2583.4444444444443,0.49,700.0,6.0,127.5,2.0,mechanical,crystalline,burn_other,35.0,0.8285714285714286,False
14,10.0,1.0,41.0,False,91.0,,0.35,0.41,0.81,1.21,0.08,3.21,8.5,,2.06,49.5,,,,0.3499999999999999,700.0,,30.5,,mechanical,mixed,controlled_burn,,,False
14,10.0,3.0,59.0,False,91.0,,0.35,0.41,0.81,1.21,0.08,3.21,8.5,,2.06,49.5,,,,0.3499999999999999,700.0,,30.5,,mechanical,mixed,controlled_burn,,,False
14,10.0,7.0,62.0,False,91.0,,0.35,0.41,0.81,1.21,0.08,3.21,8.5,,2.06,49.5,,,,0.3499999999999999,700.0,,30.5,,mechanical,mixed,controlled_burn,,,False
14,10.0,14.0,63.0,False,91.0,,0.35,0.41,0.81,1.21,0.08,3.21,8.5,,2.06,49.5,,,,0.3499999999999999,700.0,,30.5,,mechanical,mixed,controlled_burn,,,False
14,10.0,28.0,66.0,False,91.0,,0.35,0.41,0.81,1.21,0.08,3.21,8.5,,2.06,49.5,,,,0.3499999999999999,700.0,,30.5,,mechanical,mixed,controlled_burn,,,False
14,10.0,56.0,69.0,False,91.0,,0.35,0.41,0.81,1.21,0.08,3.21,8.5,,2.06,49.5,,,,0.3499999999999999,700.0,,30.5,,mechanical,mixed,controlled_burn,,,False
14,10.0,91.0,74.0,False,91.0,,0.35,0.41,0.81,1.21,0.08,3.21,8.5,,2.06,49.5,,,,0.3499999999999999,700.0,,30.5,,mechanical,mixed,controlled_burn,,,False
14,30.0,1.0,30.0,False,91.0,,0.35,0.41,0.81,1.21,0.08,3.21,8.5,,2.06,49.5,,,,0.3499999999999999,700.0,,30.5,,mechanical,mixed,controlled_burn,,,False
14,10.0,3.0,50.0,False,91.0,,0.35,0.41,0.81,1.21,0.08,3.21,8.5,,2.06,49.5,,,,0.3499999999999999,700.0,,30.5,,mechanical,mixed,controlled_burn,,,False
14,10.0,7.0,46.0,False,91.0,,0.35,0.41,0.81,1.21,0.08,3.21,8.5,,2.06,49.5,,,,0.3499999999999999,700.0,,30.5,,mechanical,mixed,controlled_burn,,,False
14,10.0,14.0,54.0,False,91.0,,0.35,0.41,0.81,1.21,0.08,3.21,8.5,,2.06,49.5,,,,0.3499999999999999,700.0,,30.5,,mechanical,mixed,controlled_burn,,,False
14,10.0,28.0,56.0,False,91.0,,0.35,0.41,0.81,1.21,0.08,3.21,8.5,,2.06,49.5,,,,0.3499999999999999,700.0,,30.5,,mechanical,mixed,controlled_burn,,,False
14,10.0,56.0,60.0,False,91.0,,0.35,0.41,0.81,1.21,0.08,3.21,8.5,,2.06,49.5,,,,0.3499999999999999,700.0,,30.5,,mechanical,mixed,controlled_burn,,,False
14,10.0,91.0,67.0,False,91.0,,0.35,0.41,0.81,1.21,0.08,3.21,8.5,,2.06,49.5,,,,0.3499999999999999,700.0,,30.5,,mechanical,mixed,controlled_burn,,,False
14,10.0,1.0,27.0,False,91.0,,0.35,0.41,0.81,1.21,0.08,3.21,8.5,,2.06,49.5,,,,0.3499999999999999,700.0,,30.5,,mechanical,mixed,controlled_burn,,,False
14,10.0,3.0,47.0,False,91.0,,0.35,0.41,0.81,1.21,0.08,3.21,8.5,,2.06,49.5,,,,0.3499999999999999,700.0,,30.5,,mechanical,mixed,controlled_burn,,,False
14,10.0,7.0,41.0,False,91.0,,0.35,0.41,0.81,1.21,0.08,3.21,8.5,,2.06,49.5,,,,0.3499999999999999,700.0,,30.5,,mechanical,mixed,controlled_burn,,,False
14,10.0,14.0,52.0,False,91.0,,0.35,0.41,0.81,1.21,0.08,3.21,8.5,,2.06,49.5,,,,0.3499999999999999,700.0,,30.5,,mechanical,mixed,controlled_burn,,,False
14,10.0,28.0,61.0,False,91.0,,0.35,0.41,0.81,1.21,0.08,3.21,8.5,,2.06,49.5,,,,0.3499999999999999,700.0,,30.5,,mechanical,mixed,controlled_burn,,,False
14,10.0,56.0,62.0,False,91.0,,0.35,0.41,0.81,1.21,0.08,3.21,8.5,,2.06,49.5,,,,0.3499999999999999,700.0,,30.5,,mechanical,mixed,controlled_burn,,,False
14,20.0,1.0,26.0,False,91.0,,0.35,0.41,0.81,1.21,0.08,3.21,8.5,,2.06,49.5,,,,0.3499999999999999,700.0,,30.5,,mechanical,mixed,controlled_burn,,,False
14,20.0,3.0,38.0,False,91.0,,0.35,0.41,0.81,1.21,0.08,3.21,8.5,,2.06,49.5,,,,0.3499999999999999,700.0,,30.5,,mechanical,mixed,controlled_burn,,,False
14,20.0,7.0,47.0,False,91.0,,0.35,0.41,0.81,1.21,0.08,3.21,8.5,,2.06,49.5,,,,0.3499999999999999,700.0,,30.5,,mechanical,mixed,controlled_burn,,,False
14,20.0,14.0,52.0,False,91.0,,0.35,0.41,0.81,1.21,0.08,3.21,8.5,,2.06,49.5,,,,0.3499999999999999,700.0,,30.5,,mechanical,mixed,controlled_burn,,,False
14,20.0,28.0,60.0,False,91.0,,0.35,0.41,0.81,1.21,0.08,3.21,8.5,,2.06,49.5,,,,0.3499999999999999,700.0,,30.5,,mechanical,mixed,controlled_burn,,,False
14,20.0,56.0,61.0,False,91.0,,0.35,0.41,0.81,1.21,0.08,3.21,8.5,,2.06,49.5,,,,0.3499999999999999,700.0,,30.5,,mechanical,mixed,controlled_burn,,,False
14,20.0,91.0,69.0,False,91.0,,0.35,0.41,0.81,1.21,0.08,3.21,8.5,,2.06,49.5,,,,0.3499999999999999,700.0,,30.5,,mechanical,mixed,controlled_burn,,,False
14,30.0,1.0,19.0,False,91.0,,0.35,0.41,0.81,1.21,0.08,3.21,8.5,,2.06,49.5,,,,0.3499999999999999,700.0,,30.5,,mechanical,mixed,controlled_burn,,,False
14,30.0,3.0,32.0,False,91.0,,0.35,0.41,0.81,1.21,0.08,3.21,8.5,,2.06,49.5,,,,0.3499999999999999,700.0,,30.5,,mechanical,mixed,controlled_burn,,,False
14,30.0,7.0,43.0,False,91.0,,0.35,0.41,0.81,1.21,0.08,3.21,8.5,,2.06,49.5,,,,0.3499999999999999,700.0,,30.5,,mechanical,mixed,controlled_burn,,,False
14,30.0,14.0,51.0,False,91.0,,0.35,0.41,0.81,1.21,0.08,3.21,8.5,,2.06,49.5,,,,0.3499999999999999,700.0,,30.5,,mechanical,mixed,controlled_burn,,,False
14,30.0,28.0,54.0,False,91.0,,0.35,0.41,0.81,1.21,0.08,3.21,8.5,,2.06,49.5,,,,0.3499999999999999,700.0,,30.5,,mechanical,mixed,controlled_burn,,,False
14,30.0,56.0,60.0,False,91.0,,0.35,0.41,0.81,1.21,0.08,3.21,8.5,,2.06,49.5,,,,0.3499999999999999,700.0,,30.5,,mechanical,mixed,controlled_burn,,,False
14,30.0,91.0,64.0,False,91.0,,0.35,0.41,0.81,1.21,0.08,3.21,8.5,,2.06,49.5,,,,0.3499999999999999,700.0,,30.5,,mechanical,mixed,controlled_burn,,,False
14,10.0,1.0,16.0,False,91.0,,0.35,0.41,0.81,1.21,0.08,3.21,8.5,,2.06,49.5,,,,0.3499999999999999,700.0,,30.5,,mechanical,mixed,controlled_burn,,,False
14,10.0,3.0,26.0,False,91.0,,0.35,0.41,0.81,1.21,0.08,3.21,8.5,,2.06,49.5,,,,0.3499999999999999,700.0,,30.5,,mechanical,mixed,controlled_burn,,,False
14,10.0,7.0,37.0,False,91.0,,0.35,0.41,0.81,1.21,0.08,3.21,8.5,,2.06,49.5,,,,0.3499999999999999,700.0,,30.5,,mechanical,mixed,controlled_burn,,,False
14,10.0,14.0,40.0,False,91.0,,0.35,0.41,0.81,1.21,0.08,3.21,8.5,,2.06,49.5,,,,0.3499999999999999,700.0,,30.5,,mechanical,mixed,controlled_burn,,,False
14,10.0,28.0,47.0,False,91.0,,0.35,0.41,0.81,1.21,0.08,3.21,8.5,,2.06,49.5,,,,0.3499999999999999,700.0,,30.5,,mechanical,mixed,controlled_burn,,,False
14,10.0,56.0,51.0,False,91.0,,0.35,0.41,0.81,1.21,0.08,3.21,8.5,,2.06,49.5,,,,0.3499999999999999,700.0,,30.5,,mechanical,mixed,controlled_burn,,,False
14,10.0,91.0,56.0,False,91.0,,0.35,0.41,0.81,1.21,0.08,3.21,8.5,,2.06,49.5,,,,0.3499999999999999,700.0,,30.5,,mechanical,mixed,controlled_burn,,,False
15,0.0,7.0,37.2,False,82.5,,,,,,,,,,2.27,,,,,22.6775,,,,2.0,,,burn_other,42.755,0.8700736755934978,False
15,5.0,7.0,35.34,False,82.5,,,,,,,,,,2.27,,,,,22.6775,,,,2.0,,,burn_other,42.755,0.826569991813823,False
15,10.0,7.0,34.12,False,82.5,,,,,,,,,,2.27,,,,,22.6775,,,,2.0,,,burn_other,42.755,0.7980353175067243,False
15,15.0,7.0,30.36,False,82.5,,,,,,,,,,2.27,,,,,22.6775,,,,2.0,,,burn_other,42.755,0.7100923868553385,False
15,0.0,28.0,50.8,False,82.5,,,,,,,,,,2.27,,,,,22.6775,,,,2.0,,,burn_other,55.084999999999994,0.9222111282563312,False
15,5.0,28.0,48.26,False,82.5,,,,,,,,,,2.27,,,,,22.6775,,,,2.0,,,burn_other,55.084999999999994,0.8761005718435146,False
15,10.0,28.0,44.72,False,82.5,,,,,,,,,,2.27,,,,,22.6775,,,,2.0,,,burn_other,55.084999999999994,0.8118362530634474,False
15,15.0,28.0,43.18,False,82.5,,,,,,,,,,2.27,,,,,22.6775,,,,2.0,,,burn_other,55.084999999999994,0.7838794590178816,False
15,0.0,90.0,51.74,False,82.5,,,,,,,,,,2.27,,,,,22.6775,,,,2.0,,,burn_other,57.120000000000005,0.905812324929972,False
15,5.0,90.0,49.15,False,82.5,,,,,,,,,,2.27,,,,,22.6775,,,,2.0,,,burn_other,57.120000000000005,0.86046918767507,False
15,10.0,90.0,47.08,False,82.5,,,,,,,,,,2.27,,,,,22.6775,,,,2.0,,,burn_other,57.120000000000005,0.8242296918767507,False
15,15.0,90.0,45.04,False,82.5,,,,,,,,,,2.27,,,,,22.6775,,,,2.0,,,burn_other,57.120000000000005,0.788515406162465,False
15,0.0,7.0,48.31,False,82.5,,,,,,,,,,2.27,,,,,22.6775,,,,2.0,,,burn_other,42.755,1.129926324406502,False
15,5.0,7.0,42.0,False,82.5,,,,,,,,,,2.27,,,,,22.6775,,,,2.0,,,burn_other,42.755,0.9823412466378201,False
15,10.0,7.0,38.4,False,82.5,,,,,,,,,,2.27,,,,,22.6775,,,,2.0,,,burn_other,42.755,0.8981405683545783,False
15,15.0,7.0,37.37,False,82.5,,,,,,,,,,2.27,,,,,22.6775,,,,2.0,,,burn_other,42.755,0.8740498187346508,False
15,0.0,28.0,59.37,False,82.5,,,,,,,,,,2.27,,,,,22.6775,,,,2.0,,,burn_other,55.084999999999994,1.077788871743669,False
15,5.0,28.0,56.4,False,82.5,,,,,,,,,,2.27,,,,,22.6775,,,,2.0,,,burn_other,55.084999999999994,1.0238721975129346,False
15,10.0,28.0,53.43,False,82.5,,,,,,,,,,2.27,,,,,22.6775,,,,2.0,,,burn_other,55.084999999999994,0.9699555232822004,False
15,15.0,28.0,50.46,False,82.5,,,,,,,,,,2.27,,,,,22.6775,,,,2.0,,,burn_other,55.084999999999994,0.916038849051466,False
15,0.0,90.0,62.5,False,82.5,,,,,,,,,,2.27,,,,,22.6775,,,,2.0,,,burn_other,57.120000000000005,1.094187675070028,False
15,5.0,90.0,58.36,False,82.5,,,,,,,,,,2.27,,,,,22.6775,,,,2.0,,,burn_other,57.120000000000005,1.0217086834733893,False
15,10.0,90.0,56.4,False,82.5,,,,,,,,,,2.27,,,,,22.6775,,,,2.0,,,burn_other,57.120000000000005,0.9873949579831932,False
15,15.0,90.0,52.5,False,82.5,,,,,,,,,,2.27,,,,,22.6775,,,,2.0,,,burn_other,57.120000000000005,0.9191176470588235,False
16,0.0,28.0,35.4,False,90.9,0.8,0.83,0.6,0.56,,,,,,,,,,376.8,0.53,,,,,mechanical,mixed,uncontrolled_burn,35.4,1.0,False
16,0.0,90.0,43.5,False,90.9,0.8,0.83,0.6,0.56,,,,,,,,,,376.8,0.53,,,,,mechanical,mixed,uncontrolled_burn,43.5,1.0,False
16,0.0,270.0,46.0,False,90.9,0.8,0.83,0.6,0.56,,,,,,,,,,376.8,0.53,,,,,mechanical,mixed,uncontrolled_burn,46.0,1.0,False
16,0.0,360.0,47.0,False,90.9,0.8,0.83,0.6,0.56,,,,,,,,,,376.8,0.53,,,,,mechanical,mixed,uncontrolled_burn,47.0,1.0,False
16,5.0,28.0,33.6,False,90.9,0.8,0.83,0.6,0.56,,,,,,,,,,376.8,0.53,,,,,mechanical,mixed,uncontrolled_burn,35.4,0.9491525423728814,False
16,10.0,28.0,32.4,False,90.9,0.8,0.83,0.6,0.56,,,,,,,,,,376.8,0.53,,,,,mechanical,mixed,uncontrolled_burn,35.4,0.9152542372881356,False
16,15.0,28.0,32.1,False,90.9,0.8,0.83,0.6,0.56,,,,,,,,,,376.8,0.53,,,,,mechanical,mixed,uncontrolled_burn,35.4,0.9067796610169492,False
16,15.0,90.0,42.5,False,90.9,0.8,0.83,0.6,0.56,,,,,,,,,,376.8,0.53,,,,,mechanical,mixed,uncontrolled_burn,43.5,0.9770114942528736,False
16,15.0,270.0,46.4,False,90.9,0.8,0.83,0.6,0.56,,,,,,,,,,376.8,0.53,,,,,mechanical,mixed,uncontrolled_burn,46.0,1.008695652173913,False
16,15.0,360.0,47.5,False,90.9,0.8,0.83,0.6,0.56,,,,,,,,,,376.8,0.53,,,,,mechanical,mixed,uncontrolled_burn,47.0,1.0106382978723405,False
16,20.0,28.0,30.8,False,90.9,0.8,0.83,0.6,0.56,,,,,,,,,,376.8,0.53,,,,,mechanical,mixed,uncontrolled_burn,35.4,0.8700564971751413,False
16,20.0,90.0,41.7,False,90.9,0.8,0.83,0.6,0.56,,,,,,,,,,376.8,0.53,,,,,mechanical,mixed,uncontrolled_burn,43.5,0.9586206896551724,False
16,20.0,270.0,46.7,False,90.9,0.8,0.83,0.6,0.56,,,,,,,,,,376.8,0.53,,,,,mechanical,mixed,uncontrolled_burn,46.0,1.0152173913043478,False
16,20.0,360.0,47.8,False,90.9,0.8,0.83,0.6,0.56,,,,,,,,,,376.8,0.53,,,,,mechanical,mixed,uncontrolled_burn,47.0,1.0170212765957447,False
16,25.0,28.0,29.7,False,90.9,0.8,0.83,0.6,0.56,,,,,,,,,,376.8,0.53,,,,,mechanical,mixed,uncontrolled_burn,35.4,0.8389830508474576,False
16,25.0,90.0,38.5,False,90.9,0.8,0.83,0.6,0.56,,,,,,,,,,376.8,0.53,,,,,mechanical,mixed,uncontrolled_burn,43.5,0.8850574712643678,False
16,25.0,270.0,45.6,False,90.9,0.8,0.83,0.6,0.56,,,,,,,,,,376.8,0.53,,,,,mechanical,mixed,uncontrolled_burn,46.0,0.991304347826087,False
16,25.0,360.0,43.7,False,90.9,0.8,0.83,0.6,0.56,,,,,,,,,,376.8,0.53,,,,,mechanical,mixed,uncontrolled_burn,47.0,0.9297872340425533,False
16,30.0,28.0,26.6,False,90.9,0.8,0.83,0.6,0.56,,,,,,,,,,376.8,0.53,,,,,mechanical,mixed,uncontrolled_burn,35.4,0.7514124293785311,False
17,10.0,3.0,134.5,False,91.32,,,,,,,,3.81,87.96,,6.583333333333333,250.0,,,0.19,,,90.0,2.0,mechanical,amorphous,uncontrolled_burn,,,False
17,10.0,7.0,152.0,False,91.32,,,,,,,,3.81,87.96,,6.583333333333333,250.0,,,0.19,,,90.0,2.0,mechanical,amorphous,uncontrolled_burn,,,False
17,10.0,28.0,165.0,False,91.32,,,,,,,,3.81,87.96,,6.583333333333333,250.0,,,0.19,,,90.0,2.0,mechanical,amorphous,uncontrolled_burn,,,False
17,10.0,91.0,178.0,False,91.32,,,,,,,,3.81,87.96,,6.583333333333333,250.0,,,0.19,,,90.0,2.0,mechanical,amorphous,uncontrolled_burn,,,False
17,20.0,3.0,122.0,False,91.32,,,,,,,,3.81,87.96,,6.583333333333333,250.0,,,0.19,,,90.0,2.0,mechanical,amorphous,uncontrolled_burn,,,False
17,20.0,7.0,143.0,False,91.32,,,,,,,,3.81,87.96,,6.583333333333333,250.0,,,0.19,,,90.0,2.0,mechanical,amorphous,uncontrolled_burn,,,False
17,20.0,28.0,175.0,False,91.32,,,,,,,,3.81,87.96,,6.583333333333333,250.0,,,0.19,,,90.0,2.0,mechanical,amorphous,uncontrolled_burn,,,False
17,20.0,91.0,186.0,False,91.32,,,,,,,,3.81,87.96,,6.583333333333333,250.0,,,0.19,,,90.0,2.0,mechanical,amorphous,uncontrolled_burn,,,False
17,10.0,3.0,123.0,False,91.32,,,,,,,,3.81,87.96,,6.583333333333333,250.0,,,0.19,,,90.0,2.0,mechanical,amorphous,uncontrolled_burn,,,False
17,10.0,28.0,170.0,False,91.32,,,,,,,,3.81,87.96,,6.583333333333333,250.0,,,0.19,,,90.0,2.0,mechanical,amorphous,uncontrolled_burn,,,False
17,10.0,91.0,194.0,False,91.32,,,,,,,,3.81,87.96,,6.583333333333333,250.0,,,0.19,,,90.0,2.0,mechanical,amorphous,uncontrolled_burn,,,False
17,10.0,3.0,135.5,False,91.32,,,,,,,,3.81,87.96,,6.583333333333333,250.0,,,0.19,,,90.0,2.0,mechanical,amorphous,uncontrolled_burn,,,False
17,10.0,7.0,159.5,False,91.32,,,,,,,,3.81,87.96,,6.583333333333333,250.0,,,0.19,,,90.0,2.0,mechanical,amorphous,uncontrolled_burn,,,False
17,10.0,28.0,185.5,False,91.32,,,,,,,,3.81,87.96,,6.583333333333333,250.0,,,0.19,,,90.0,2.0,mechanical,amorphous,uncontrolled_burn,,,False
17,10.0,91.0,205.5,False,91.32,,,,,,,,3.81,87.96,,6.583333333333333,250.0,,,0.19,,,90.0,2.0,mechanical,amorphous,uncontrolled_burn,,,False
17,10.0,3.0,105.0,False,91.32,,,,,,,,3.81,87.96,,6.583333333333333,250.0,,,0.19,,,90.0,2.0,mechanical,amorphous,uncontrolled_burn,,,False
17,10.0,7.0,136.0,False,91.32,,,,,,,,3.81,87.96,,6.583333333333333,250.0,,,0.19,,,90.0,2.0,mechanical,amorphous,uncontrolled_burn,,,False
17,10.0,91.0,171.5,False,91.32,,,,,,,,3.81,87.96,,6.583333333333333,250.0,,,0.19,,,90.0,2.0,mechanical,amorphous,uncontrolled_burn,,,False
17,10.0,3.0,85.5,False,91.32,,,,,,,,3.81,87.96,,6.583333333333333,250.0,,,0.19,,,90.0,2.0,mechanical,amorphous,uncontrolled_burn,,,False
17,10.0,7.0,118.5,False,91.32,,,,,,,,3.81,87.96,,6.583333333333333,250.0,,,0.19,,,90.0,2.0,mechanical,amorphous,uncontrolled_burn,,,False
17,10.0,28.0,154.0,False,91.32,,,,,,,,3.81,87.96,,6.583333333333333,250.0,,,0.19,,,90.0,2.0,mechanical,amorphous,uncontrolled_burn,,,False
17,10.0,91.0,167.0,False,91.32,,,,,,,,3.81,87.96,,6.583333333333333,250.0,,,0.19,,,90.0,2.0,mechanical,amorphous,uncontrolled_burn,,,False
17,20.0,1.0,96.0,False,91.32,,,,,,,,3.81,87.96,,6.583333333333333,250.0,,,0.19,,,90.0,2.0,mechanical,amorphous,uncontrolled_burn,,,False
17,20.0,3.0,147.0,False,91.32,,,,,,,,3.81,87.96,,6.583333333333333,250.0,,,0.19,,,90.0,2.0,mechanical,amorphous,uncontrolled_burn,,,False
17,20.0,7.0,155.0,False,91.32,,,,,,,,3.81,87.96,,6.583333333333333,250.0,,,0.19,,,90.0,2.0,mechanical,amorphous,uncontrolled_burn,,,False
17,20.0,28.0,180.0,False,91.32,,,,,,,,3.81,87.96,,6.583333333333333,250.0,,,0.19,,,90.0,2.0,mechanical,amorphous,uncontrolled_burn,,,False
17,20.0,91.0,205.0,False,91.32,,,,,,,,3.81,87.96,,6.583333333333333,250.0,,,0.19,,,90.0,2.0,mechanical,amorphous,uncontrolled_burn,,,False
17,20.0,1.0,81.0,False,91.32,,,,,,,,3.81,87.96,,6.583333333333333,250.0,,,0.19,,,90.0,2.0,mechanical,amorphous,uncontrolled_burn,,,False
17,20.0,1.0,80.0,False,91.32,,,,,,,,3.81,87.96,,6.583333333333333,250.0,,,0.19,,,90.0,2.0,mechanical,amorphous,uncontrolled_burn,,,False
17,20.0,3.0,102.0,False,91.32,,,,,,,,3.81,87.96,,6.583333333333333,250.0,,,0.19,,,90.0,2.0,mechanical,amorphous,uncontrolled_burn,,,False
17,20.0,7.0,135.0,False,91.32,,,,,,,,3.81,87.96,,6.583333333333333,250.0,,,0.19,,,90.0,2.0,mechanical,amorphous,uncontrolled_burn,,,False
17,20.0,28.0,161.0,False,91.32,,,,,,,,3.81,87.96,,6.583333333333333,250.0,,,0.19,,,90.0,2.0,mechanical,amorphous,uncontrolled_burn,,,False
17,20.0,91.0,178.0,False,91.32,,,,,,,,3.81,87.96,,6.583333333333333,250.0,,,0.19,,,90.0,2.0,mechanical,amorphous,uncontrolled_burn,,,False
17,20.0,1.0,51.0,False,91.32,,,,,,,,3.81,87.96,,6.583333333333333,250.0,,,0.19,,,90.0,2.0,mechanical,amorphous,uncontrolled_burn,,,False
17,20.0,3.0,96.0,False,91.32,,,,,,,,3.81,87.96,,6.583333333333333,250.0,,,0.19,,,90.0,2.0,mechanical,amorphous,uncontrolled_burn,,,False
17,20.0,7.0,115.0,False,91.32,,,,,,,,3.81,87.96,,6.583333333333333,250.0,,,0.19,,,90.0,2.0,mechanical,amorphous,uncontrolled_burn,,,False
17,20.0,28.0,134.0,False,91.32,,,,,,,,3.81,87.96,,6.583333333333333,250.0,,,0.19,,,90.0,2.0,mechanical,amorphous,uncontrolled_burn,,,False
17,20.0,91.0,156.0,False,91.32,,,,,,,,3.81,87.96,,6.583333333333333,250.0,,,0.19,,,90.0,2.0,mechanical,amorphous,uncontrolled_burn,,,False
19,15.0,28.0,33.3,False,94.94,1.285,0.345,0.49,0.425,0.01,0.1,1.4249999999999998,0.38,,,36.66666666666666,,,,0.55,,,1.0,2.0,mechanical,mixed,uncontrolled_burn,,,False
19,15.0,28.0,30.3,False,94.94,1.285,0.345,0.49,0.425,0.01,0.1,1.4249999999999998,0.38,,,36.66666666666666,,,,0.55,,,1.0,2.0,mechanical,mixed,uncontrolled_burn,,,False
21,0.0,3.0,13.4,False,86.75,0.4499999999999999,0.895,2.435,0.55,,,,4.925,,2.1,,,,,0.798,800.0,,,,both,mixed,controlled_burn,14.739999999999998,0.9090909090909092,False
21,0.0,3.0,16.08,False,86.75,0.4499999999999999,0.895,2.435,0.55,,,,4.925,,2.1,,,,,0.798,800.0,,,,both,mixed,controlled_burn,14.739999999999998,1.0909090909090908,False
21,0.0,7.0,21.34,False,86.75,0.4499999999999999,0.895,2.435,0.55,,,,4.925,,2.1,,,,,0.798,800.0,,,,both,mixed,controlled_burn,16.94,1.2597402597402596,False
21,25.0,3.0,5.97,False,86.75,0.4499999999999999,0.895,2.435,0.55,,,,4.925,,2.1,,,,,0.798,800.0,,,,both,mixed,controlled_burn,14.739999999999998,0.40502035278154686,False
21,25.0,3.0,8.31,False,86.75,0.4499999999999999,0.895,2.435,0.55,,,,4.925,,2.1,,,,,0.798,800.0,,,,both,mixed,controlled_burn,14.739999999999998,0.5637720488466758,False
21,25.0,3.0,10.86,False,86.75,0.4499999999999999,0.895,2.435,0.55,,,,4.925,,2.1,,,,,0.798,800.0,,,,both,mixed,controlled_burn,14.739999999999998,0.7367706919945727,False
21,25.0,3.0,15.38,False,86.75,0.4499999999999999,0.895,2.435,0.55,,,,4.925,,2.1,,,,,0.798,800.0,,,,both,mixed,controlled_burn,14.739999999999998,1.0434192672998646,False
21,40.0,3.0,4.28,False,86.75,0.4499999999999999,0.895,2.435,0.55,,,,4.925,,2.1,,,,,0.798,800.0,,,,both,mixed,controlled_burn,14.739999999999998,0.29036635006784267,False
21,40.0,3.0,6.57,False,86.75,0.4499999999999999,0.895,2.435,0.55,,,,4.925,,2.1,,,,,0.798,800.0,,,,both,mixed,controlled_burn,14.739999999999998,0.4457259158751697,False
21,40.0,3.0,8.52,False,86.75,0.4499999999999999,0.895,2.435,0.55,,,,4.925,,2.1,,,,,0.798,800.0,,,,both,mixed,controlled_burn,14.739999999999998,0.5780189959294437,False
21,40.0,3.0,11.46,False,86.75,0.4499999999999999,0.895,2.435,0.55,,,,4.925,,2.1,,,,,0.798,800.0,,,,both,mixed,controlled_burn,14.739999999999998,0.7774762550881955,False
21,50.0,3.0,4.68,False,86.75,0.4499999999999999,0.895,2.435,0.55,,,,4.925,,2.1,,,,,0.798,800.0,,,,both,mixed,controlled_burn,14.739999999999998,0.3175033921302578,False
21,50.0,3.0,3.06,False,86.75,0.4499999999999999,0.895,2.435,0.55,,,,4.925,,2.1,,,,,0.798,800.0,,,,both,mixed,controlled_burn,14.739999999999998,0.20759837177747628,False
21,50.0,3.0,6.72,False,86.75,0.4499999999999999,0.895,2.435,0.55,,,,4.925,,2.1,,,,,0.798,800.0,,,,both,mixed,controlled_burn,14.739999999999998,0.45590230664857534,False
21,50.0,3.0,8.92,False,86.75,0.4499999999999999,0.895,2.435,0.55,,,,4.925,,2.1,,,,,0.798,800.0,,,,both,mixed,controlled_burn,14.739999999999998,0.6051560379918589,False
21,0.0,7.0,13.4,False,86.75,0.4499999999999999,0.895,2.435,0.55,,,,4.925,,2.1,,,,,0.798,800.0,,,,both,mixed,controlled_burn,16.94,0.7910271546635183,False
21,0.0,7.0,16.08,False,86.75,0.4499999999999999,0.895,2.435,0.55,,,,4.925,,2.1,,,,,0.798,800.0,,,,both,mixed,controlled_burn,16.94,0.9492325855962218,False
21,25.0,7.0,12.27,False,86.75,0.4499999999999999,0.895,2.435,0.55,,,,4.925,,2.1,,,,,0.798,800.0,,,,both,mixed,controlled_burn,16.94,0.7243211334120424,False
21,25.0,7.0,15.28,False,86.75,0.4499999999999999,0.895,2.435,0.55,,,,4.925,,2.1,,,,,0.798,800.0,,,,both,mixed,controlled_burn,16.94,0.9020070838252655,False
