Repository: Laxmidhar9823/Google-project-Civil

File: Data/clean_datasets/RHA_measurements.csv (part 2 of 3)
paper_id,replacement_pct,age_days,strength_mpa,is_range,sio2,cao,al2o3,fe2o3,mgo,so3,na2o,k2o,loi,amorphous_pct,specific_gravity,mean_particle_um,specific_surface,bet_surface,blaine,wb_ratio,burn_temp_c,burn_duration,grind_duration,pozzolanic_reactivity,activation_method,mineralogy,processing_method,ctrl_strength_mpa,rel_strength,aggregate_replacement_suspect
21,25.0,7.0,21.1,False,86.75,0.4499999999999999,0.895,2.435,0.55,,,,4.925,,2.1,,,,,0.798,800.0,,,,both,mixed,controlled_burn,16.94,1.2455726092089727,False
21,40.0,7.0,9.79,False,86.75,0.4499999999999999,0.895,2.435,0.55,,,,4.925,,2.1,,,,,0.798,800.0,,,,both,mixed,controlled_burn,16.94,0.5779220779220778,False
21,40.0,7.0,12.06,False,86.75,0.4499999999999999,0.895,2.435,0.55,,,,4.925,,2.1,,,,,0.798,800.0,,,,both,mixed,controlled_burn,16.94,0.7119244391971664,False
21,40.0,7.0,17.1,False,86.75,0.4499999999999999,0.895,2.435,0.55,,,,4.925,,2.1,,,,,0.798,800.0,,,,both,mixed,controlled_burn,16.94,1.0094451003541913,False
21,0.0,70.0,42.0,True,86.75,0.4499999999999999,0.895,2.435,0.55,,,,4.925,,2.1,,,,,0.798,800.0,,,,both,mixed,controlled_burn,31.0,1.3548387096774193,False
21,25.0,70.0,47.0,True,86.75,0.4499999999999999,0.895,2.435,0.55,,,,4.925,,2.1,,,,,0.798,800.0,,,,both,mixed,controlled_burn,31.0,1.5161290322580645,False
21,30.0,70.0,45.0,True,86.75,0.4499999999999999,0.895,2.435,0.55,,,,4.925,,2.1,,,,,0.798,800.0,,,,both,mixed,controlled_burn,31.0,1.4516129032258065,False
21,40.0,70.0,41.0,True,86.75,0.4499999999999999,0.895,2.435,0.55,,,,4.925,,2.1,,,,,0.798,800.0,,,,both,mixed,controlled_burn,31.0,1.3225806451612903,False
21,0.0,70.0,20.0,True,86.75,0.4499999999999999,0.895,2.435,0.55,,,,4.925,,2.1,,,,,0.798,800.0,,,,both,mixed,controlled_burn,31.0,0.6451612903225806,False
21,25.0,70.0,21.5,True,86.75,0.4499999999999999,0.895,2.435,0.55,,,,4.925,,2.1,,,,,0.798,800.0,,,,both,mixed,controlled_burn,31.0,0.6935483870967742,False
21,30.0,70.0,20.5,True,86.75,0.4499999999999999,0.895,2.435,0.55,,,,4.925,,2.1,,,,,0.798,800.0,,,,both,mixed,controlled_burn,31.0,0.6612903225806451,False
21,40.0,70.0,19.0,True,86.75,0.4499999999999999,0.895,2.435,0.55,,,,4.925,,2.1,,,,,0.798,800.0,,,,both,mixed,controlled_burn,31.0,0.6129032258064516,False
22,0.0,7.0,27.0,False,75.0,3.3,1.29,0.78,0.22,,0.4,1.5,3.67,,2.53,,,,,0.38,,,,,,,controlled_burn,28.0,0.9642857142857143,False
22,10.0,7.0,18.0,False,75.0,3.3,1.29,0.78,0.22,,0.4,1.5,3.67,,2.53,,,,,0.38,,,,,,,controlled_burn,28.0,0.6428571428571429,False
22,20.0,7.0,14.0,False,75.0,3.3,1.29,0.78,0.22,,0.4,1.5,3.67,,2.53,,,,,0.38,,,,,,,controlled_burn,28.0,0.5,False
22,30.0,7.0,11.0,False,75.0,3.3,1.29,0.78,0.22,,0.4,1.5,3.67,,2.53,,,,,0.38,,,,,,,controlled_burn,28.0,0.39285714285714285,False
22,40.0,7.0,9.0,False,75.0,3.3,1.29,0.78,0.22,,0.4,1.5,3.67,,2.53,,,,,0.38,,,,,,,controlled_burn,28.0,0.32142857142857145,False
22,0.0,28.0,38.8,False,75.0,3.3,1.29,0.78,0.22,,0.4,1.5,3.67,,2.53,,,,,0.38,,,,,,,controlled_burn,39.6,0.9797979797979797,False
22,10.0,28.0,32.0,False,75.0,3.3,1.29,0.78,0.22,,0.4,1.5,3.67,,2.53,,,,,0.38,,,,,,,controlled_burn,39.6,0.8080808080808081,False
22,20.0,28.0,24.0,False,75.0,3.3,1.29,0.78,0.22,,0.4,1.5,3.67,,2.53,,,,,0.38,,,,,,,controlled_burn,39.6,0.6060606060606061,False
22,30.0,28.0,20.0,False,75.0,3.3,1.29,0.78,0.22,,0.4,1.5,3.67,,2.53,,,,,0.38,,,,,,,controlled_burn,39.6,0.5050505050505051,False
22,40.0,28.0,17.0,False,75.0,3.3,1.29,0.78,0.22,,0.4,1.5,3.67,,2.53,,,,,0.38,,,,,,,controlled_burn,39.6,0.4292929292929293,False
22,0.0,56.0,42.0,False,75.0,3.3,1.29,0.78,0.22,,0.4,1.5,3.67,,2.53,,,,,0.38,,,,,,,controlled_burn,43.333333333333336,0.9692307692307692,False
22,10.0,56.0,36.0,False,75.0,3.3,1.29,0.78,0.22,,0.4,1.5,3.67,,2.53,,,,,0.38,,,,,,,controlled_burn,43.333333333333336,0.8307692307692307,False
22,20.0,56.0,30.0,False,75.0,3.3,1.29,0.78,0.22,,0.4,1.5,3.67,,2.53,,,,,0.38,,,,,,,controlled_burn,43.333333333333336,0.6923076923076923,False
22,30.0,56.0,25.0,False,75.0,3.3,1.29,0.78,0.22,,0.4,1.5,3.67,,2.53,,,,,0.38,,,,,,,controlled_burn,43.333333333333336,0.5769230769230769,False
22,40.0,56.0,22.0,False,75.0,3.3,1.29,0.78,0.22,,0.4,1.5,3.67,,2.53,,,,,0.38,,,,,,,controlled_burn,43.333333333333336,0.5076923076923077,False
22,0.0,90.0,44.0,False,75.0,3.3,1.29,0.78,0.22,,0.4,1.5,3.67,,2.53,,,,,0.38,,,,,,,controlled_burn,45.333333333333336,0.9705882352941176,False
22,10.0,90.0,39.0,False,75.0,3.3,1.29,0.78,0.22,,0.4,1.5,3.67,,2.53,,,,,0.38,,,,,,,controlled_burn,45.333333333333336,0.8602941176470588,False
22,20.0,90.0,33.0,False,75.0,3.3,1.29,0.78,0.22,,0.4,1.5,3.67,,2.53,,,,,0.38,,,,,,,controlled_burn,45.333333333333336,0.7279411764705882,False
22,30.0,90.0,29.0,False,75.0,3.3,1.29,0.78,0.22,,0.4,1.5,3.67,,2.53,,,,,0.38,,,,,,,controlled_burn,45.333333333333336,0.6397058823529411,False
22,40.0,90.0,26.0,False,75.0,3.3,1.29,0.78,0.22,,0.4,1.5,3.67,,2.53,,,,,0.38,,,,,,,controlled_burn,45.333333333333336,0.5735294117647058,False
22,0.0,7.0,29.0,False,75.0,3.3,1.29,0.78,0.22,,0.4,1.5,3.67,,2.53,,,,,0.38,,,,,,,controlled_burn,28.0,1.0357142857142858,False
22,10.0,7.0,20.0,False,75.0,3.3,1.29,0.78,0.22,,0.4,1.5,3.67,,2.53,,,,,0.38,,,,,,,controlled_burn,28.0,0.7142857142857143,False
22,20.0,7.0,16.0,False,75.0,3.3,1.29,0.78,0.22,,0.4,1.5,3.67,,2.53,,,,,0.38,,,,,,,controlled_burn,28.0,0.5714285714285714,False
22,30.0,7.0,14.0,False,75.0,3.3,1.29,0.78,0.22,,0.4,1.5,3.67,,2.53,,,,,0.38,,,,,,,controlled_burn,28.0,0.5,False
22,40.0,7.0,13.0,False,75.0,3.3,1.29,0.78,0.22,,0.4,1.5,3.67,,2.53,,,,,0.38,,,,,,,controlled_burn,28.0,0.4642857142857143,False
22,0.0,28.0,41.0,False,75.0,3.3,1.29,0.78,0.22,,0.4,1.5,3.67,,2.53,,,,,0.38,,,,,,,controlled_burn,39.6,1.0353535353535352,False
22,10.0,28.0,34.0,False,75.0,3.3,1.29,0.78,0.22,,0.4,1.5,3.67,,2.53,,,,,0.38,,,,,,,controlled_burn,39.6,0.8585858585858586,False
22,20.0,28.0,29.0,False,75.0,3.3,1.29,0.78,0.22,,0.4,1.5,3.67,,2.53,,,,,0.38,,,,,,,controlled_burn,39.6,0.7323232323232323,False
22,30.0,28.0,25.0,False,75.0,3.3,1.29,0.78,0.22,,0.4,1.5,3.67,,2.53,,,,,0.38,,,,,,,controlled_burn,39.6,0.6313131313131313,False
22,40.0,28.0,23.0,False,75.0,3.3,1.29,0.78,0.22,,0.4,1.5,3.67,,2.53,,,,,0.38,,,,,,,controlled_burn,39.6,0.5808080808080808,False
22,0.0,56.0,45.0,False,75.0,3.3,1.29,0.78,0.22,,0.4,1.5,3.67,,2.53,,,,,0.38,,,,,,,controlled_burn,43.333333333333336,1.0384615384615383,False
22,10.0,56.0,39.0,False,75.0,3.3,1.29,0.78,0.22,,0.4,1.5,3.67,,2.53,,,,,0.38,,,,,,,controlled_burn,43.333333333333336,0.8999999999999999,False
22,20.0,56.0,34.5,False,75.0,3.3,1.29,0.78,0.22,,0.4,1.5,3.67,,2.53,,,,,0.38,,,,,,,controlled_burn,43.333333333333336,0.7961538461538461,False
22,30.0,56.0,31.0,False,75.0,3.3,1.29,0.78,0.22,,0.4,1.5,3.67,,2.53,,,,,0.38,,,,,,,controlled_burn,43.333333333333336,0.7153846153846154,False
22,40.0,56.0,28.0,False,75.0,3.3,1.29,0.78,0.22,,0.4,1.5,3.67,,2.53,,,,,0.38,,,,,,,controlled_burn,43.333333333333336,0.6461538461538461,False
22,0.0,90.0,47.0,False,75.0,3.3,1.29,0.78,0.22,,0.4,1.5,3.67,,2.53,,,,,0.38,,,,,,,controlled_burn,45.333333333333336,1.0367647058823528,False
22,10.0,90.0,42.5,False,75.0,3.3,1.29,0.78,0.22,,0.4,1.5,3.67,,2.53,,,,,0.38,,,,,,,controlled_burn,45.333333333333336,0.9375,False
22,20.0,90.0,38.0,False,75.0,3.3,1.29,0.78,0.22,,0.4,1.5,3.67,,2.53,,,,,0.38,,,,,,,controlled_burn,45.333333333333336,0.838235294117647,False
22,30.0,90.0,35.0,False,75.0,3.3,1.29,0.78,0.22,,0.4,1.5,3.67,,2.53,,,,,0.38,,,,,,,controlled_burn,45.333333333333336,0.7720588235294117,False
22,40.0,90.0,32.0,False,75.0,3.3,1.29,0.78,0.22,,0.4,1.5,3.67,,2.53,,,,,0.38,,,,,,,controlled_burn,45.333333333333336,0.7058823529411764,False
22,40.0,7.0,11.0,False,75.0,3.3,1.29,0.78,0.22,,0.4,1.5,3.67,,2.53,,,,,0.38,,,,,,,controlled_burn,28.0,0.39285714285714285,False
22,0.0,28.0,39.0,False,75.0,3.3,1.29,0.78,0.22,,0.4,1.5,3.67,,2.53,,,,,0.38,,,,,,,controlled_burn,39.6,0.9848484848484849,False
22,40.0,28.0,20.0,False,75.0,3.3,1.29,0.78,0.22,,0.4,1.5,3.67,,2.53,,,,,0.38,,,,,,,controlled_burn,39.6,0.5050505050505051,False
22,0.0,56.0,43.0,False,75.0,3.3,1.29,0.78,0.22,,0.4,1.5,3.67,,2.53,,,,,0.38,,,,,,,controlled_burn,43.333333333333336,0.9923076923076922,False
22,20.0,56.0,35.0,False,75.0,3.3,1.29,0.78,0.22,,0.4,1.5,3.67,,2.53,,,,,0.38,,,,,,,controlled_burn,43.333333333333336,0.8076923076923076,False
22,40.0,56.0,26.0,False,75.0,3.3,1.29,0.78,0.22,,0.4,1.5,3.67,,2.53,,,,,0.38,,,,,,,controlled_burn,43.333333333333336,0.6,False
22,0.0,90.0,45.0,False,75.0,3.3,1.29,0.78,0.22,,0.4,1.5,3.67,,2.53,,,,,0.38,,,,,,,controlled_burn,45.333333333333336,0.9926470588235293,False
22,10.0,90.0,41.5,False,75.0,3.3,1.29,0.78,0.22,,0.4,1.5,3.67,,2.53,,,,,0.38,,,,,,,controlled_burn,45.333333333333336,0.9154411764705882,False
22,30.0,90.0,33.0,False,75.0,3.3,1.29,0.78,0.22,,0.4,1.5,3.67,,2.53,,,,,0.38,,,,,,,controlled_burn,45.333333333333336,0.7279411764705882,False
22,40.0,90.0,29.0,False,75.0,3.3,1.29,0.78,0.22,,0.4,1.5,3.67,,2.53,,,,,0.38,,,,,,,controlled_burn,45.333333333333336,0.6397058823529411,False
24,10.0,7.0,12.0,False,,,,,,,,,,,1.5366666666666668,,,,,,,,,,,,uncontrolled_burn,,,False
24,10.0,14.0,14.0,False,,,,,,,,,,,1.5366666666666668,,,,,,,,,,,,uncontrolled_burn,,,False
24,10.0,21.0,18.0,False,,,,,,,,,,,1.5366666666666668,,,,,,,,,,,,uncontrolled_burn,,,False
24,10.0,28.0,22.0,False,,,,,,,,,,,1.5366666666666668,,,,,,,,,,,,uncontrolled_burn,,,False
24,20.0,7.0,11.0,False,,,,,,,,,,,1.5366666666666668,,,,,,,,,,,,uncontrolled_burn,,,False
24,20.0,14.0,13.0,False,,,,,,,,,,,1.5366666666666668,,,,,,,,,,,,uncontrolled_burn,,,False
24,20.0,21.0,18.0,False,,,,,,,,,,,1.5366666666666668,,,,,,,,,,,,uncontrolled_burn,,,False
24,20.0,28.0,20.0,False,,,,,,,,,,,1.5366666666666668,,,,,,,,,,,,uncontrolled_burn,,,False
24,10.0,7.0,10.0,False,,,,,,,,,,,1.5366666666666668,,,,,,,,,,,,uncontrolled_burn,,,False
24,25.0,14.0,12.0,False,,,,,,,,,,,1.5366666666666668,,,,,,,,,,,,uncontrolled_burn,,,False
24,25.0,21.0,14.0,False,,,,,,,,,,,1.5366666666666668,,,,,,,,,,,,uncontrolled_burn,,,False
24,25.0,28.0,19.0,False,,,,,,,,,,,1.5366666666666668,,,,,,,,,,,,uncontrolled_burn,,,False
27,0.0,3.0,24.0,False,83.6,0.84,0.76,0.64,0.4,0.69,,,14.2,,,,,,,,,,,,,,controlled_burn,24.0,1.0,False
27,0.0,7.0,37.0,False,83.6,0.84,0.76,0.64,0.4,0.69,,,14.2,,,,,,,,,,,,,,controlled_burn,37.0,1.0,False
27,0.0,28.0,50.0,False,83.6,0.84,0.76,0.64,0.4,0.69,,,14.2,,,,,,,,,,,,,,controlled_burn,50.0,1.0,False
27,5.0,3.0,21.0,False,83.6,0.84,0.76,0.64,0.4,0.69,,,14.2,,,,,,,,,,,,,,controlled_burn,24.0,0.875,False
27,5.0,7.0,37.0,False,83.6,0.84,0.76,0.64,0.4,0.69,,,14.2,,,,,,,,,,,,,,controlled_burn,37.0,1.0,False
27,5.0,28.0,49.0,False,83.6,0.84,0.76,0.64,0.4,0.69,,,14.2,,,,,,,,,,,,,,controlled_burn,50.0,0.98,False
27,10.0,3.0,22.0,False,83.6,0.84,0.76,0.64,0.4,0.69,,,14.2,,,,,,,,,,,,,,controlled_burn,24.0,0.9166666666666666,False
27,10.0,7.0,36.0,False,83.6,0.84,0.76,0.64,0.4,0.69,,,14.2,,,,,,,,,,,,,,controlled_burn,37.0,0.972972972972973,False
27,10.0,28.0,48.0,False,83.6,0.84,0.76,0.64,0.4,0.69,,,14.2,,,,,,,,,,,,,,controlled_burn,50.0,0.96,False
27,15.0,3.0,12.0,False,83.6,0.84,0.76,0.64,0.4,0.69,,,14.2,,,,,,,,,,,,,,controlled_burn,24.0,0.5,False
27,15.0,7.0,23.0,False,83.6,0.84,0.76,0.64,0.4,0.69,,,14.2,,,,,,,,,,,,,,controlled_burn,37.0,0.6216216216216216,False
27,15.0,28.0,33.0,False,83.6,0.84,0.76,0.64,0.4,0.69,,,14.2,,,,,,,,,,,,,,controlled_burn,50.0,0.66,False
27,20.0,3.0,4.0,False,83.6,0.84,0.76,0.64,0.4,0.69,,,14.2,,,,,,,,,,,,,,controlled_burn,24.0,0.16666666666666666,False
27,20.0,7.0,9.0,False,83.6,0.84,0.76,0.64,0.4,0.69,,,14.2,,,,,,,,,,,,,,controlled_burn,37.0,0.24324324324324326,False
27,20.0,28.0,17.0,False,83.6,0.84,0.76,0.64,0.4,0.69,,,14.2,,,,,,,,,,,,,,controlled_burn,50.0,0.34,False
27,25.0,3.0,1.0,False,83.6,0.84,0.76,0.64,0.4,0.69,,,14.2,,,,,,,,,,,,,,controlled_burn,24.0,0.041666666666666664,False
27,25.0,7.0,4.0,False,83.6,0.84,0.76,0.64,0.4,0.69,,,14.2,,,,,,,,,,,,,,controlled_burn,37.0,0.10810810810810811,False
27,25.0,28.0,9.0,False,83.6,0.84,0.76,0.64,0.4,0.69,,,14.2,,,,,,,,,,,,,,controlled_burn,50.0,0.18,False
27,30.0,3.0,1.0,False,83.6,0.84,0.76,0.64,0.4,0.69,,,14.2,,,,,,,,,,,,,,controlled_burn,24.0,0.041666666666666664,False
27,30.0,7.0,4.0,False,83.6,0.84,0.76,0.64,0.4,0.69,,,14.2,,,,,,,,,,,,,,controlled_burn,37.0,0.10810810810810811,False
27,30.0,28.0,6.0,False,83.6,0.84,0.76,0.64,0.4,0.69,,,14.2,,,,,,,,,,,,,,controlled_burn,50.0,0.12,False
28,10.0,2.0,22.0,False,50.655,5.4975000000000005,5.0775,5.1075,5.209999999999999,5.0525,200.0,5.7375,7.417499999999999,24.197142857142858,,,,,2667.5,0.5375000000000001,,,,2.0,mechanical,crystalline,burn_other,,,False
28,10.0,7.0,34.6,False,50.655,5.4975000000000005,5.0775,5.1075,5.209999999999999,5.0525,200.0,5.7375,7.417499999999999,24.197142857142858,,,,,2667.5,0.5375000000000001,,,,2.0,mechanical,crystalline,burn_other,,,False
28,10.0,28.0,47.8,False,50.655,5.4975000000000005,5.0775,5.1075,5.209999999999999,5.0525,200.0,5.7375,7.417499999999999,24.197142857142858,,,,,2667.5,0.5375000000000001,,,,2.0,mechanical,crystalline,burn_other,,,False
28,10.0,90.0,57.9,False,50.655,5.4975000000000005,5.0775,5.1075,5.209999999999999,5.0525,200.0,5.7375,7.417499999999999,24.197142857142858,,,,,2667.5,0.5375000000000001,,,,2.0,mechanical,crystalline,burn_other,,,False
28,20.0,2.0,18.9,False,50.655,5.4975000000000005,5.0775,5.1075,5.209999999999999,5.0525,200.0,5.7375,7.417499999999999,24.197142857142858,,,,,2667.5,0.5375000000000001,,,,2.0,mechanical,crystalline,burn_other,,,False
28,20.0,7.0,31.8,False,50.655,5.4975000000000005,5.0775,5.1075,5.209999999999999,5.0525,200.0,5.7375,7.417499999999999,24.197142857142858,,,,,2667.5,0.5375000000000001,,,,2.0,mechanical,crystalline,burn_other,,,False
28,20.0,28.0,40.8,False,50.655,5.4975000000000005,5.0775,5.1075,5.209999999999999,5.0525,200.0,5.7375,7.417499999999999,24.197142857142858,,,,,2667.5,0.5375000000000001,,,,2.0,mechanical,crystalline,burn_other,,,False
28,20.0,90.0,55.7,False,50.655,5.4975000000000005,5.0775,5.1075,5.209999999999999,5.0525,200.0,5.7375,7.417499999999999,24.197142857142858,,,,,2667.5,0.5375000000000001,,,,2.0,mechanical,crystalline,burn_other,,,False
28,30.0,2.0,14.9,False,50.655,5.4975000000000005,5.0775,5.1075,5.209999999999999,5.0525,200.0,5.7375,7.417499999999999,24.197142857142858,,,,,2667.5,0.5375000000000001,,,,2.0,mechanical,crystalline,burn_other,,,False
28,30.0,7.0,24.8,False,50.655,5.4975000000000005,5.0775,5.1075,5.209999999999999,5.0525,200.0,5.7375,7.417499999999999,24.197142857142858,,,,,2667.5,0.5375000000000001,,,,2.0,mechanical,crystalline,burn_other,,,False
28,30.0,28.0,39.7,False,50.655,5.4975000000000005,5.0775,5.1075,5.209999999999999,5.0525,200.0,5.7375,7.417499999999999,24.197142857142858,,,,,2667.5,0.5375000000000001,,,,2.0,mechanical,crystalline,burn_other,,,False
28,30.0,90.0,48.1,False,50.655,5.4975000000000005,5.0775,5.1075,5.209999999999999,5.0525,200.0,5.7375,7.417499999999999,24.197142857142858,,,,,2667.5,0.5375000000000001,,,,2.0,mechanical,crystalline,burn_other,,,False
28,10.0,2.0,21.0,False,50.655,5.4975000000000005,5.0775,5.1075,5.209999999999999,5.0525,200.0,5.7375,7.417499999999999,24.197142857142858,,,,,2667.5,0.5375000000000001,,,,2.0,mechanical,crystalline,burn_other,,,False
28,10.0,7.0,33.8,False,50.655,5.4975000000000005,5.0775,5.1075,5.209999999999999,5.0525,200.0,5.7375,7.417499999999999,24.197142857142858,,,,,2667.5,0.5375000000000001,,,,2.0,mechanical,crystalline,burn_other,,,False
28,10.0,28.0,44.4,False,50.655,5.4975000000000005,5.0775,5.1075,5.209999999999999,5.0525,200.0,5.7375,7.417499999999999,24.197142857142858,,,,,2667.5,0.5375000000000001,,,,2.0,mechanical,crystalline,burn_other,,,False
28,10.0,90.0,58.5,False,50.655,5.4975000000000005,5.0775,5.1075,5.209999999999999,5.0525,200.0,5.7375,7.417499999999999,24.197142857142858,,,,,2667.5,0.5375000000000001,,,,2.0,mechanical,crystalline,burn_other,,,False
28,20.0,2.0,18.8,False,50.655,5.4975000000000005,5.0775,5.1075,5.209999999999999,5.0525,200.0,5.7375,7.417499999999999,24.197142857142858,,,,,2667.5,0.5375000000000001,,,,2.0,mechanical,crystalline,burn_other,,,False
28,20.0,7.0,31.3,False,50.655,5.4975000000000005,5.0775,5.1075,5.209999999999999,5.0525,200.0,5.7375,7.417499999999999,24.197142857142858,,,,,2667.5,0.5375000000000001,,,,2.0,mechanical,crystalline,burn_other,,,False
28,20.0,28.0,44.7,False,50.655,5.4975000000000005,5.0775,5.1075,5.209999999999999,5.0525,200.0,5.7375,7.417499999999999,24.197142857142858,,,,,2667.5,0.5375000000000001,,,,2.0,mechanical,crystalline,burn_other,,,False
28,20.0,90.0,57.2,False,50.655,5.4975000000000005,5.0775,5.1075,5.209999999999999,5.0525,200.0,5.7375,7.417499999999999,24.197142857142858,,,,,2667.5,0.5375000000000001,,,,2.0,mechanical,crystalline,burn_other,,,False
28,30.0,2.0,15.5,False,50.655,5.4975000000000005,5.0775,5.1075,5.209999999999999,5.0525,200.0,5.7375,7.417499999999999,24.197142857142858,,,,,2667.5,0.5375000000000001,,,,2.0,mechanical,crystalline,burn_other,,,False
28,30.0,7.0,25.3,False,50.655,5.4975000000000005,5.0775,5.1075,5.209999999999999,5.0525,200.0,5.7375,7.417499999999999,24.197142857142858,,,,,2667.5,0.5375000000000001,,,,2.0,mechanical,crystalline,burn_other,,,False
28,30.0,28.0,39.8,False,50.655,5.4975000000000005,5.0775,5.1075,5.209999999999999,5.0525,200.0,5.7375,7.417499999999999,24.197142857142858,,,,,2667.5,0.5375000000000001,,,,2.0,mechanical,crystalline,burn_other,,,False
28,30.0,90.0,48.5,False,50.655,5.4975000000000005,5.0775,5.1075,5.209999999999999,5.0525,200.0,5.7375,7.417499999999999,24.197142857142858,,,,,2667.5,0.5375000000000001,,,,2.0,mechanical,crystalline,burn_other,,,False
28,10.0,2.0,20.5,False,50.655,5.4975000000000005,5.0775,5.1075,5.209999999999999,5.0525,200.0,5.7375,7.417499999999999,24.197142857142858,,,,,2667.5,0.5375000000000001,,,,2.0,mechanical,crystalline,burn_other,,,False
28,10.0,7.0,36.4,False,50.655,5.4975000000000005,5.0775,5.1075,5.209999999999999,5.0525,200.0,5.7375,7.417499999999999,24.197142857142858,,,,,2667.5,0.5375000000000001,,,,2.0,mechanical,crystalline,burn_other,,,False
28,10.0,28.0,50.7,False,50.655,5.4975000000000005,5.0775,5.1075,5.209999999999999,5.0525,200.0,5.7375,7.417499999999999,24.197142857142858,,,,,2667.5,0.5375000000000001,,,,2.0,mechanical,crystalline,burn_other,,,False
28,20.0,7.0,32.3,False,50.655,5.4975000000000005,5.0775,5.1075,5.209999999999999,5.0525,200.0,5.7375,7.417499999999999,24.197142857142858,,,,,2667.5,0.5375000000000001,,,,2.0,mechanical,crystalline,burn_other,,,False
28,20.0,28.0,49.5,False,50.655,5.4975000000000005,5.0775,5.1075,5.209999999999999,5.0525,200.0,5.7375,7.417499999999999,24.197142857142858,,,,,2667.5,0.5375000000000001,,,,2.0,mechanical,crystalline,burn_other,,,False
28,30.0,2.0,16.1,False,50.655,5.4975000000000005,5.0775,5.1075,5.209999999999999,5.0525,200.0,5.7375,7.417499999999999,24.197142857142858,,,,,2667.5,0.5375000000000001,,,,2.0,mechanical,crystalline,burn_other,,,False
28,30.0,7.0,28.3,False,50.655,5.4975000000000005,5.0775,5.1075,5.209999999999999,5.0525,200.0,5.7375,7.417499999999999,24.197142857142858,,,,,2667.5,0.5375000000000001,,,,2.0,mechanical,crystalline,burn_other,,,False
28,30.0,28.0,47.3,False,50.655,5.4975000000000005,5.0775,5.1075,5.209999999999999,5.0525,200.0,5.7375,7.417499999999999,24.197142857142858,,,,,2667.5,0.5375000000000001,,,,2.0,mechanical,crystalline,burn_other,,,False
28,10.0,2.0,22.8,False,50.655,5.4975000000000005,5.0775,5.1075,5.209999999999999,5.0525,200.0,5.7375,7.417499999999999,24.197142857142858,,,,,2667.5,0.5375000000000001,,,,2.0,mechanical,crystalline,burn_other,,,False
28,10.0,7.0,38.2,False,50.655,5.4975000000000005,5.0775,5.1075,5.209999999999999,5.0525,200.0,5.7375,7.417499999999999,24.197142857142858,,,,,2667.5,0.5375000000000001,,,,2.0,mechanical,crystalline,burn_other,,,False
28,10.0,28.0,53.8,False,50.655,5.4975000000000005,5.0775,5.1075,5.209999999999999,5.0525,200.0,5.7375,7.417499999999999,24.197142857142858,,,,,2667.5,0.5375000000000001,,,,2.0,mechanical,crystalline,burn_other,,,False
28,20.0,2.0,19.8,False,50.655,5.4975000000000005,5.0775,5.1075,5.209999999999999,5.0525,200.0,5.7375,7.417499999999999,24.197142857142858,,,,,2667.5,0.5375000000000001,,,,2.0,mechanical,crystalline,burn_other,,,False
28,20.0,7.0,33.6,False,50.655,5.4975000000000005,5.0775,5.1075,5.209999999999999,5.0525,200.0,5.7375,7.417499999999999,24.197142857142858,,,,,2667.5,0.5375000000000001,,,,2.0,mechanical,crystalline,burn_other,,,False
28,20.0,28.0,51.4,False,50.655,5.4975000000000005,5.0775,5.1075,5.209999999999999,5.0525,200.0,5.7375,7.417499999999999,24.197142857142858,,,,,2667.5,0.5375000000000001,,,,2.0,mechanical,crystalline,burn_other,,,False
28,30.0,2.0,17.1,False,50.655,5.4975000000000005,5.0775,5.1075,5.209999999999999,5.0525,200.0,5.7375,7.417499999999999,24.197142857142858,,,,,2667.5,0.5375000000000001,,,,2.0,mechanical,crystalline,burn_other,,,False
28,30.0,7.0,30.1,False,50.655,5.4975000000000005,5.0775,5.1075,5.209999999999999,5.0525,200.0,5.7375,7.417499999999999,24.197142857142858,,,,,2667.5,0.5375000000000001,,,,2.0,mechanical,crystalline,burn_other,,,False
28,30.0,28.0,48.8,False,50.655,5.4975000000000005,5.0775,5.1075,5.209999999999999,5.0525,200.0,5.7375,7.417499999999999,24.197142857142858,,,,,2667.5,0.5375000000000001,,,,2.0,mechanical,crystalline,burn_other,,,False
30,0.0,7.0,17.51,False,,,,,,,,,,,,,,,,,,,,,mechanical,,burn_other,17.51,1.0,False
30,5.0,7.0,16.88,False,,,,,,,,,,,,,,,,,,,,,mechanical,,burn_other,17.51,0.9640205596801826,False
30,10.0,7.0,12.01,False,,,,,,,,,,,,,,,,,,,,,mechanical,,burn_other,17.51,0.6858937749857223,False
30,15.0,7.0,11.24,False,,,,,,,,,,,,,,,,,,,,,mechanical,,burn_other,17.51,0.6419189034837235,False
30,20.0,7.0,10.86,False,,,,,,,,,,,,,,,,,,,,,mechanical,,burn_other,17.51,0.6202170188463734,False
30,25.0,7.0,7.95,False,,,,,,,,,,,,,,,,,,,,,mechanical,,burn_other,17.51,0.4540262707024557,False
30,0.0,14.0,21.6,False,,,,,,,,,,,,,,,,,,,,,mechanical,,burn_other,21.6,1.0,False
30,5.0,14.0,17.44,False,,,,,,,,,,,,,,,,,,,,,mechanical,,burn_other,21.6,0.8074074074074075,False
30,10.0,14.0,12.83,False,,,,,,,,,,,,,,,,,,,,,mechanical,,burn_other,21.6,0.5939814814814814,False
30,15.0,14.0,12.55,False,,,,,,,,,,,,,,,,,,,,,mechanical,,burn_other,21.6,0.5810185185185185,False
30,20.0,14.0,11.51,False,,,,,,,,,,,,,,,,,,,,,mechanical,,burn_other,21.6,0.5328703703703703,False
30,25.0,14.0,8.98,False,,,,,,,,,,,,,,,,,,,,,mechanical,,burn_other,21.6,0.41574074074074074,False
30,0.0,28.0,29.15,False,,,,,,,,,,,,,,,,,,,,,mechanical,,burn_other,29.15,1.0,False
30,5.0,28.0,27.68,False,,,,,,,,,,,,,,,,,,,,,mechanical,,burn_other,29.15,0.9495711835334477,False
30,10.0,28.0,20.88,False,,,,,,,,,,,,,,,,,,,,,mechanical,,burn_other,29.15,0.716295025728988,False
30,15.0,28.0,18.7,False,,,,,,,,,,,,,,,,,,,,,mechanical,,burn_other,29.15,0.6415094339622641,False
30,20.0,28.0,18.59,False,,,,,,,,,,,,,,,,,,,,,mechanical,,burn_other,29.15,0.6377358490566039,False
30,25.0,28.0,13.29,False,,,,,,,,,,,,,,,,,,,,,mechanical,,burn_other,29.15,0.455917667238422,False
33,10.0,28.0,39.2,False,77.82000000000001,0.5,3.2,0.305,0.96,,,0.1149999999999999,,,0.925,190.0,,,,0.5,650.0,1.0,,2.0,both,amorphous,controlled_burn,,,False
35,5.0,7.0,14.3,False,79.84,0.55,0.14,1.16,0.19,,0.08,2.9,,,1.95,,,,,0.55,,,,,,,,,,False
35,10.0,7.0,15.6,False,79.84,0.55,0.14,1.16,0.19,,0.08,2.9,,,1.95,,,,,0.55,,,,,,,,,,False
35,15.0,7.0,12.9,False,79.84,0.55,0.14,1.16,0.19,,0.08,2.9,,,1.95,,,,,0.55,,,,,,,,,,False
35,20.0,7.0,11.5,False,79.84,0.55,0.14,1.16,0.19,,0.08,2.9,,,1.95,,,,,0.55,,,,,,,,,,False
35,5.0,14.0,18.4,False,79.84,0.55,0.14,1.16,0.19,,0.08,2.9,,,1.95,,,,,0.55,,,,,,,,,,False
35,10.0,14.0,19.5,False,79.84,0.55,0.14,1.16,0.19,,0.08,2.9,,,1.95,,,,,0.55,,,,,,,,,,False
35,15.0,14.0,15.9,False,79.84,0.55,0.14,1.16,0.19,,0.08,2.9,,,1.95,,,,,0.55,,,,,,,,,,False
35,20.0,14.0,12.4,False,79.84,0.55,0.14,1.16,0.19,,0.08,2.9,,,1.95,,,,,0.55,,,,,,,,,,False
35,0.0,28.0,27.0,False,79.84,0.55,0.14,1.16,0.19,,0.08,2.9,,,1.95,,,,,0.55,,,,,,,,27.0,1.0,False
35,5.0,28.0,24.8,False,79.84,0.55,0.14,1.16,0.19,,0.08,2.9,,,1.95,,,,,0.55,,,,,,,,27.0,0.9185185185185185,False
35,10.0,28.0,29.3,False,79.84,0.55,0.14,1.16,0.19,,0.08,2.9,,,1.95,,,,,0.55,,,,,,,,27.0,1.0851851851851853,False
35,15.0,28.0,17.6,False,79.84,0.55,0.14,1.16,0.19,,0.08,2.9,,,1.95,,,,,0.55,,,,,,,,27.0,0.6518518518518519,False
35,20.0,28.0,16.03,False,79.84,0.55,0.14,1.16,0.19,,0.08,2.9,,,1.95,,,,,0.55,,,,,,,,27.0,0.5937037037037037,False
36,0.0,1.0,125.0,True,87.96,1.14,0.3,0.52,,0.47,,3.29,3.81,42.925,2.1,2.746,,,,0.2766666666666666,,,45.0,2.0,mechanical,amorphous,uncontrolled_burn,125.0,1.0,False
36,0.0,3.0,135.0,True,87.96,1.14,0.3,0.52,,0.47,,3.29,3.81,42.925,2.1,2.746,,,,0.2766666666666666,,,45.0,2.0,mechanical,amorphous,uncontrolled_burn,135.0,1.0,False
36,0.0,28.0,160.0,True,87.96,1.14,0.3,0.52,,0.47,,3.29,3.81,42.925,2.1,2.746,,,,0.2766666666666666,,,45.0,2.0,mechanical,amorphous,uncontrolled_burn,160.0,1.0,False
36,0.0,91.0,172.0,True,87.96,1.14,0.3,0.52,,0.47,,3.29,3.81,42.925,2.1,2.746,,,,0.2766666666666666,,,45.0,2.0,mechanical,amorphous,uncontrolled_burn,172.0,1.0,False
36,10.0,1.0,135.0,True,87.96,1.14,0.3,0.52,,0.47,,3.29,3.81,42.925,2.1,2.746,,,,0.2766666666666666,,,45.0,2.0,mechanical,amorphous,uncontrolled_burn,125.0,1.08,False
36,10.0,3.0,152.0,True,87.96,1.14,0.3,0.52,,0.47,,3.29,3.81,42.925,2.1,2.746,,,,0.2766666666666666,,,45.0,2.0,mechanical,amorphous,uncontrolled_burn,135.0,1.125925925925926,False
36,10.0,28.0,165.0,True,87.96,1.14,0.3,0.52,,0.47,,3.29,3.81,42.925,2.1,2.746,,,,0.2766666666666666,,,45.0,2.0,mechanical,amorphous,uncontrolled_burn,160.0,1.03125,False
36,10.0,91.0,178.0,True,87.96,1.14,0.3,0.52,,0.47,,3.29,3.81,42.925,2.1,2.746,,,,0.2766666666666666,,,45.0,2.0,mechanical,amorphous,uncontrolled_burn,172.0,1.0348837209302326,False
36,20.0,1.0,120.0,True,87.96,1.14,0.3,0.52,,0.47,,3.29,3.81,42.925,2.1,2.746,,,,0.2766666666666666,,,45.0,2.0,mechanical,amorphous,uncontrolled_burn,125.0,0.96,False
36,20.0,3.0,141.0,True,87.96,1.14,0.3,0.52,,0.47,,3.29,3.81,42.925,2.1,2.746,,,,0.2766666666666666,,,45.0,2.0,mechanical,amorphous,uncontrolled_burn,135.0,1.0444444444444445,False
36,20.0,28.0,175.0,True,87.96,1.14,0.3,0.52,,0.47,,3.29,3.81,42.925,2.1,2.746,,,,0.2766666666666666,,,45.0,2.0,mechanical,amorphous,uncontrolled_burn,160.0,1.09375,False
36,20.0,91.0,186.0,True,87.96,1.14,0.3,0.52,,0.47,,3.29,3.81,42.925,2.1,2.746,,,,0.2766666666666666,,,45.0,2.0,mechanical,amorphous,uncontrolled_burn,172.0,1.0813953488372092,False
38,0.0,7.0,22.5,False,90.4,,1.7,1.6,0.7,,,,,90.4,,,,,,0.5,,,,2.0,,amorphous,,22.5,1.0,False
38,0.0,28.0,32.8,False,90.4,,1.7,1.6,0.7,,,,,90.4,,,,,,0.5,,,,2.0,,amorphous,,32.8,1.0,False
38,0.0,56.0,36.5,False,90.4,,1.7,1.6,0.7,,,,,90.4,,,,,,0.5,,,,2.0,,amorphous,,36.5,1.0,False
38,5.0,7.0,23.4,False,90.4,,1.7,1.6,0.7,,,,,90.4,,,,,,0.5,,,,2.0,,amorphous,,22.5,1.04,False
38,5.0,28.0,34.2,False,90.4,,1.7,1.6,0.7,,,,,90.4,,,,,,0.5,,,,2.0,,amorphous,,32.8,1.0426829268292686,False
38,5.0,56.0,39.0,False,90.4,,1.7,1.6,0.7,,,,,90.4,,,,,,0.5,,,,2.0,,amorphous,,36.5,1.0684931506849316,False
38,10.0,7.0,24.3,False,90.4,,1.7,1.6,0.7,,,,,90.4,,,,,,0.5,,,,2.0,,amorphous,,22.5,1.08,False
38,10.0,28.0,36.1,False,90.4,,1.7,1.6,0.7,,,,,90.4,,,,,,0.5,,,,2.0,,amorphous,,32.8,1.1006097560975612,False
38,10.0,56.0,41.4,False,90.4,,1.7,1.6,0.7,,,,,90.4,,,,,,0.5,,,,2.0,,amorphous,,36.5,1.1342465753424658,False
38,15.0,7.0,22.5,False,90.4,,1.7,1.6,0.7,,,,,90.4,,,,,,0.5,,,,2.0,,amorphous,,22.5,1.0,False
38,15.0,28.0,35.3,False,90.4,,1.7,1.6,0.7,,,,,90.4,,,,,,0.5,,,,2.0,,amorphous,,32.8,1.076219512195122,False
38,15.0,56.0,39.9,False,90.4,,1.7,1.6,0.7,,,,,90.4,,,,,,0.5,,,,2.0,,amorphous,,36.5,1.093150684931507,False
38,20.0,7.0,20.8,False,90.4,,1.7,1.6,0.7,,,,,90.4,,,,,,0.5,,,,2.0,,amorphous,,22.5,0.9244444444444445,False
38,20.0,28.0,33.1,False,90.4,,1.7,1.6,0.7,,,,,90.4,,,,,,0.5,,,,2.0,,amorphous,,32.8,1.0091463414634148,False
38,20.0,56.0,38.0,False,90.4,,1.7,1.6,0.7,,,,,90.4,,,,,,0.5,,,,2.0,,amorphous,,36.5,1.0410958904109588,False
38,10.0,7.0,23.4,False,90.4,,1.7,1.6,0.7,,,,,90.4,,,,,,0.5,,,,2.0,,amorphous,,22.5,1.04,False
38,10.0,28.0,35.8,False,90.4,,1.7,1.6,0.7,,,,,90.4,,,,,,0.5,,,,2.0,,amorphous,,32.8,1.0914634146341464,False
38,10.0,56.0,40.8,False,90.4,,1.7,1.6,0.7,,,,,90.4,,,,,,0.5,,,,2.0,,amorphous,,36.5,1.117808219178082,False
38,5.0,7.0,24.5,False,90.4,,1.7,1.6,0.7,,,,,90.4,,,,,,0.5,,,,2.0,,amorphous,,22.5,1.0888888888888888,False
38,5.0,28.0,38.0,False,90.4,,1.7,1.6,0.7,,,,,90.4,,,,,,0.5,,,,2.0,,amorphous,,32.8,1.1585365853658538,False
38,5.0,56.0,43.0,False,90.4,,1.7,1.6,0.7,,,,,90.4,,,,,,0.5,,,,2.0,,amorphous,,36.5,1.178082191780822,False
38,10.0,7.0,25.8,False,90.4,,1.7,1.6,0.7,,,,,90.4,,,,,,0.5,,,,2.0,,amorphous,,22.5,1.1466666666666667,False
38,10.0,28.0,40.0,False,90.4,,1.7,1.6,0.7,,,,,90.4,,,,,,0.5,,,,2.0,,amorphous,,32.8,1.2195121951219514,False
38,10.0,56.0,46.8,False,90.4,,1.7,1.6,0.7,,,,,90.4,,,,,,0.5,,,,2.0,,amorphous,,36.5,1.2821917808219176,False
38,15.0,7.0,24.1,False,90.4,,1.7,1.6,0.7,,,,,90.4,,,,,,0.5,,,,2.0,,amorphous,,22.5,1.0711111111111111,False
38,15.0,28.0,38.5,False,90.4,,1.7,1.6,0.7,,,,,90.4,,,,,,0.5,,,,2.0,,amorphous,,32.8,1.173780487804878,False
38,15.0,56.0,44.0,False,90.4,,1.7,1.6,0.7,,,,,90.4,,,,,,0.5,,,,2.0,,amorphous,,36.5,1.2054794520547945,False
38,20.0,7.0,21.3,False,90.4,,1.7,1.6,0.7,,,,,90.4,,,,,,0.5,,,,2.0,,amorphous,,22.5,0.9466666666666667,False
38,20.0,28.0,36.3,False,90.4,,1.7,1.6,0.7,,,,,90.4,,,,,,0.5,,,,2.0,,amorphous,,32.8,1.1067073170731707,False
38,20.0,56.0,42.2,False,90.4,,1.7,1.6,0.7,,,,,90.4,,,,,,0.5,,,,2.0,,amorphous,,36.5,1.156164383561644,False
39,0.0,7.0,33.24,False,,,,,,,,,,,2.3,45.0,,,,0.4,,,,,,,other,33.24,1.0,False
39,5.0,7.0,5.0,False,,,,,,,,,,,2.3,45.0,,,,0.4,,,,,,,other,33.24,0.1504211793020457,False
39,10.0,7.0,10.0,False,,,,,,,,,,,2.3,45.0,,,,0.4,,,,,,,other,33.24,0.3008423586040914,False
39,15.0,7.0,15.0,False,,,,,,,,,,,2.3,45.0,,,,0.4,,,,,,,other,33.24,0.45126353790613716,False
39,20.0,7.0,20.0,False,,,,,,,,,,,2.3,45.0,,,,0.4,,,,,,,other,33.24,0.6016847172081828,False
39,0.0,28.0,47.47,False,,,,,,,,,,,2.3,45.0,,,,0.4,,,,,,,other,47.47,1.0,False
39,5.0,28.0,5.0,False,,,,,,,,,,,2.3,45.0,,,,0.4,,,,,,,other,47.47,0.10532968190436065,False
39,10.0,28.0,10.0,False,,,,,,,,,,,2.3,45.0,,,,0.4,,,,,,,other,47.47,0.2106593638087213,False
39,15.0,28.0,15.0,False,,,,,,,,,,,2.3,45.0,,,,0.4,,,,,,,other,47.47,0.31598904571308195,False
39,20.0,28.0,20.0,False,,,,,,,,,,,2.3,45.0,,,,0.4,,,,,,,other,47.47,0.4213187276174426,False
40,20.0,100.0,50.0,True,63.3325,3.225714285714285,3.5142857142857147,2.165,1.5625,1.4137499999999998,1.3025,2.5475000000000003,10.154285714285717,432.4666666666667,2.29,28.25,52.400000000000006,,7000.0,0.4366666666666666,487.75,30.83333333333333,150.0,2.0,mechanical,mixed,controlled_burn,,,False
42,0.0,7.0,50.84,False,86.73,0.39,0.04,0.61,0.08,1.32,9.76,0.01,0.54,,,,,,,0.4,600.0,5.0,,2.0,thermal,,burn_other,50.84,1.0,False
42,0.0,28.0,83.36,False,86.73,0.39,0.04,0.61,0.08,1.32,9.76,0.01,0.54,,,,,,,0.4,600.0,5.0,,2.0,thermal,,burn_other,83.36,1.0,False
42,5.0,7.0,51.92,False,86.73,0.39,0.04,0.61,0.08,1.32,9.76,0.01,0.54,,,,,,,0.4,600.0,5.0,,2.0,thermal,,burn_other,50.84,1.021243115656963,False
42,5.0,28.0,85.12,False,86.73,0.39,0.04,0.61,0.08,1.32,9.76,0.01,0.54,,,,,,,0.4,600.0,5.0,,2.0,thermal,,burn_other,83.36,1.0211132437619963,False
42,10.0,7.0,53.0,False,86.73,0.39,0.04,0.61,0.08,1.32,9.76,0.01,0.54,,,,,,,0.4,600.0,5.0,,2.0,thermal,,burn_other,50.84,1.042486231313926,False
42,10.0,28.0,86.9,False,86.73,0.39,0.04,0.61,0.08,1.32,9.76,0.01,0.54,,,,,,,0.4,600.0,5.0,,2.0,thermal,,burn_other,83.36,1.0424664107485606,False
42,15.0,7.0,56.43,False,86.73,0.39,0.04,0.61,0.08,1.32,9.76,0.01,0.54,,,,,,,0.4,600.0,5.0,,2.0,thermal,,burn_other,50.84,1.1099527930763178,False
42,15.0,28.0,92.51,False,86.73,0.39,0.04,0.61,0.08,1.32,9.76,0.01,0.54,,,,,,,0.4,600.0,5.0,,2.0,thermal,,burn_other,83.36,1.1097648752399234,False
42,20.0,7.0,56.67,False,86.73,0.39,0.04,0.61,0.08,1.32,9.76,0.01,0.54,,,,,,,0.4,600.0,5.0,,2.0,thermal,,burn_other,50.84,1.114673485444532,False
42,20.0,28.0,93.28,False,86.73,0.39,0.04,0.61,0.08,1.32,9.76,0.01,0.54,,,,,,,0.4,600.0,5.0,,2.0,thermal,,burn_other,83.36,1.1190019193857965,False
42,25.0,7.0,54.35,False,86.73,0.39,0.04,0.61,0.08,1.32,9.76,0.01,0.54,,,,,,,0.4,600.0,5.0,,2.0,thermal,,burn_other,50.84,1.0690401258851299,False
42,25.0,28.0,89.1,False,86.73,0.39,0.04,0.61,0.08,1.32,9.76,0.01,0.54,,,,,,,0.4,600.0,5.0,,2.0,thermal,,burn_other,83.36,1.0688579654510555,False
48,0.0,7.0,23.5,False,,,,,,,,,,,,,,,,,,,,,both,,uncontrolled_burn,23.5,1.0,False
48,5.0,7.0,24.0,False,,,,,,,,,,,,,,,,,,,,,both,,uncontrolled_burn,23.5,1.0212765957446808,False
48,10.0,7.0,24.5,False,,,,,,,,,,,,,,,,,,,,,both,,uncontrolled_burn,23.5,1.0425531914893618,False
48,15.0,7.0,22.5,False,,,,,,,,,,,,,,,,,,,,,both,,uncontrolled_burn,23.5,0.9574468085106383,False
48,20.0,7.0,21.5,False,,,,,,,,,,,,,,,,,,,,,both,,uncontrolled_burn,23.5,0.9148936170212766,False
48,0.0,14.0,26.8,False,,,,,,,,,,,,,,,,,,,,,both,,uncontrolled_burn,26.8,1.0,False
48,5.0,14.0,28.2,False,,,,,,,,,,,,,,,,,,,,,both,,uncontrolled_burn,26.8,1.0522388059701493,False
48,10.0,14.0,29.4,False,,,,,,,,,,,,,,,,,,,,,both,,uncontrolled_burn,26.8,1.0970149253731343,False
48,15.0,14.0,25.6,False,,,,,,,,,,,,,,,,,,,,,both,,uncontrolled_burn,26.8,0.9552238805970149,False
48,20.0,14.0,23.6,False,,,,,,,,,,,,,,,,,,,,,both,,uncontrolled_burn,26.8,0.8805970149253731,False
48,0.0,28.0,31.8,False,,,,,,,,,,,,,,,,,,,,,both,,uncontrolled_burn,31.8,1.0,False
48,5.0,28.0,33.9,False,,,,,,,,,,,,,,,,,,,,,both,,uncontrolled_burn,31.8,1.0660377358490565,False
48,10.0,28.0,35.6,False,,,,,,,,,,,,,,,,,,,,,both,,uncontrolled_burn,31.8,1.119496855345912,False
48,15.0,28.0,30.4,False,,,,,,,,,,,,,,,,,,,,,both,,uncontrolled_burn,31.8,0.9559748427672955,False
48,20.0,28.0,25.9,False,,,,,,,,,,,,,,,,,,,,,both,,uncontrolled_burn,31.8,0.8144654088050314,False
49,0.0,7.0,27.8,False,85.0,,,,,,,,,85.0,2.3,25.0,,,,0.4,650.0,24.0,,,thermal,,controlled_burn,27.8,1.0,False
49,5.0,7.0,26.6,False,85.0,,,,,,,,,85.0,2.3,25.0,,,,0.4,650.0,24.0,,,thermal,,controlled_burn,27.8,0.9568345323741008,False
49,7.5,7.0,28.3,False,85.0,,,,,,,,,85.0,2.3,25.0,,,,0.4,650.0,24.0,,,thermal,,controlled_burn,27.8,1.0179856115107915,False
49,10.0,7.0,27.3,False,85.0,,,,,,,,,85.0,2.3,25.0,,,,0.4,650.0,24.0,,,thermal,,controlled_burn,27.8,0.9820143884892086,False
49,12.5,7.0,26.2,False,85.0,,,,,,,,,85.0,2.3,25.0,,,,0.4,650.0,24.0,,,thermal,,controlled_burn,27.8,0.9424460431654675,False
49,15.0,7.0,25.9,False,85.0,,,,,,,,,85.0,2.3,25.0,,,,0.4,650.0,24.0,,,thermal,,controlled_burn,27.8,0.9316546762589927,False
49,0.0,28.0,41.7,False,85.0,,,,,,,,,85.0,2.3,25.0,,,,0.4,650.0,24.0,,,thermal,,controlled_burn,41.7,1.0,False
49,5.0,28.0,39.9,False,85.0,,,,,,,,,85.0,2.3,25.0,,,,0.4,650.0,24.0,,,thermal,,controlled_burn,41.7,0.9568345323741007,False
49,7.5,28.0,42.45,False,85.0,,,,,,,,,85.0,2.3,25.0,,,,0.4,650.0,24.0,,,thermal,,controlled_burn,41.7,1.0179856115107913,False
49,10.0,28.0,40.95,False,85.0,,,,,,,,,85.0,2.3,25.0,,,,0.4,650.0,24.0,,,thermal,,controlled_burn,41.7,0.9820143884892086,False
49,12.5,28.0,39.3,False,85.0,,,,,,,,,85.0,2.3,25.0,,,,0.4,650.0,24.0,,,thermal,,controlled_burn,41.7,0.9424460431654675,False
49,15.0,28.0,38.85,False,85.0,,,,,,,,,85.0,2.3,25.0,,,,0.4,650.0,24.0,,,thermal,,controlled_burn,41.7,0.9316546762589928,False
50,0.0,7.0,32.808,False,93.47,0.87,0.92,1.08,3.18,,,,,,,,,,163.575,,500.0,10.0,1.5,2.0,both,amorphous,controlled_burn,32.808,1.0,False
50,0.0,28.0,40.228,False,93.47,0.87,0.92,1.08,3.18,,,,,,,,,,163.575,,500.0,10.0,1.5,2.0,both,amorphous,controlled_burn,40.228,1.0,False
50,5.0,7.0,31.192,False,93.47,0.87,0.92,1.08,3.18,,,,,,,,,,163.575,,500.0,10.0,1.5,2.0,both,amorphous,controlled_burn,32.808,0.9507437210436479,False
50,5.0,28.0,35.48,False,93.47,0.87,0.92,1.08,3.18,,,,,,,,,,163.575,,500.0,10.0,1.5,2.0,both,amorphous,controlled_burn,40.228,0.8819727552948194,False
50,10.0,7.0,33.972,False,93.47,0.87,0.92,1.08,3.18,,,,,,,,,,163.575,,500.0,10.0,1.5,2.0,both,amorphous,controlled_burn,32.808,1.0354791514264814,False
50,10.0,28.0,52.768,False,93.47,0.87,0.92,1.08,3.18,,,,,,,,,,163.575,,500.0,10.0,1.5,2.0,both,amorphous,controlled_burn,40.228,1.3117231778860494,False
50,15.0,7.0,24.448,False,93.47,0.87,0.92,1.08,3.18,,,,,,,,,,163.575,,500.0,10.0,1.5,2.0,both,amorphous,controlled_burn,32.808,0.7451841014386735,False
50,15.0,28.0,35.576,False,93.47,0.87,0.92,1.08,3.18,,,,,,,,,,163.575,,500.0,10.0,1.5,2.0,both,amorphous,controlled_burn,40.228,0.8843591528288753,False
50,20.0,7.0,20.184,False,93.47,0.87,0.92,1.08,3.18,,,,,,,,,,163.575,,500.0,10.0,1.5,2.0,both,amorphous,controlled_burn,32.808,0.6152158010241405,False
50,20.0,28.0,13.128,False,93.47,0.87,0.92,1.08,3.18,,,,,,,,,,163.575,,500.0,10.0,1.5,2.0,both,amorphous,controlled_burn,40.228,0.3263398627821418,False
53,0.0,3.0,40.5,False,94.38,1.2,0.3,0.07,0.82,1.19,0.1,1.06,,,,5.0,122.9,122.9,,0.5,600.0,2.0,20.0,2.0,both,amorphous,controlled_burn,40.5,1.0,False
53,0.0,7.0,50.2,False,94.38,1.2,0.3,0.07,0.82,1.19,0.1,1.06,,,,5.0,122.9,122.9,,0.5,600.0,2.0,20.0,2.0,both,amorphous,controlled_burn,50.2,1.0,False
53,0.0,28.0,69.8,False,94.38,1.2,0.3,0.07,0.82,1.19,0.1,1.06,,,,5.0,122.9,122.9,,0.5,600.0,2.0,20.0,2.0,both,amorphous,controlled_burn,69.8,1.0,False
53,5.0,3.0,42.1,False,94.38,1.2,0.3,0.07,0.82,1.19,0.1,1.06,,,,5.0,122.9,122.9,,0.5,600.0,2.0,20.0,2.0,both,amorphous,controlled_burn,40.5,1.0395061728395063,False
53,5.0,7.0,51.5,False,94.38,1.2,0.3,0.07,0.82,1.19,0.1,1.06,,,,5.0,122.9,122.9,,0.5,600.0,2.0,20.0,2.0,both,amorphous,controlled_burn,50.2,1.0258964143426295,False
53,5.0,28.0,70.5,False,94.38,1.2,0.3,0.07,0.82,1.19,0.1,1.06,,,,5.0,122.9,122.9,,0.5,600.0,2.0,20.0,2.0,both,amorphous,controlled_burn,69.8,1.010028653295129,False
53,10.0,3.0,43.8,False,94.38,1.2,0.3,0.07,0.82,1.19,0.1,1.06,,,,5.0,122.9,122.9,,0.5,600.0,2.0,20.0,2.0,both,amorphous,controlled_burn,40.5,1.0814814814814815,False
53,10.0,7.0,53.2,False,94.38,1.2,0.3,0.07,0.82,1.19,0.1,1.06,,,,5.0,122.9,122.9,,0.5,600.0,2.0,20.0,2.0,both,amorphous,controlled_burn,50.2,1.0597609561752988,False
53,10.0,28.0,73.1,False,94.38,1.2,0.3,0.07,0.82,1.19,0.1,1.06,,,,5.0,122.9,122.9,,0.5,600.0,2.0,20.0,2.0,both,amorphous,controlled_burn,69.8,1.0472779369627507,False
53,15.0,3.0,45.2,False,94.38,1.2,0.3,0.07,0.82,1.19,0.1,1.06,,,,5.0,122.9,122.9,,0.5,600.0,2.0,20.0,2.0,both,amorphous,controlled_burn,40.5,1.1160493827160494,False
53,15.0,7.0,55.0,False,94.38,1.2,0.3,0.07,0.82,1.19,0.1,1.06,,,,5.0,122.9,122.9,,0.5,600.0,2.0,20.0,2.0,both,amorphous,controlled_burn,50.2,1.095617529880478,False
53,15.0,28.0,77.7,False,94.38,1.2,0.3,0.07,0.82,1.19,0.1,1.06,,,,5.0,122.9,122.9,,0.5,600.0,2.0,20.0,2.0,both,amorphous,controlled_burn,69.8,1.1131805157593124,False
54,10.0,3.0,28.7,False,55.29333333333333,0.9200000000000002,0.9200000000000002,0.8911111111111111,0.8755555555555556,1.216,0.316,0.8944444444444445,2.31,99.0,2.1,45.0,9.24,359.3333333333333,,,800.0,1.1666666666666667,,2.0,none,mixed,burn_other,,,False
54,10.0,7.0,48.4,False,55.29333333333333,0.9200000000000002,0.9200000000000002,0.8911111111111111,0.8755555555555556,1.216,0.316,0.8944444444444445,2.31,99.0,2.1,45.0,9.24,359.3333333333333,,,800.0,1.1666666666666667,,2.0,none,mixed,burn_other,,,False
54,10.0,28.0,56.3,False,55.29333333333333,0.9200000000000002,0.9200000000000002,0.8911111111111111,0.8755555555555556,1.216,0.316,0.8944444444444445,2.31,99.0,2.1,45.0,9.24,359.3333333333333,,,800.0,1.1666666666666667,,2.0,none,mixed,burn_other,,,False
54,5.0,28.0,43.1,False,55.29333333333333,0.9200000000000002,0.9200000000000002,0.8911111111111111,0.8755555555555556,1.216,0.316,0.8944444444444445,2.31,99.0,2.1,45.0,9.24,359.3333333333333,,,800.0,1.1666666666666667,,2.0,none,mixed,burn_other,,,False
54,10.0,28.0,59.68,False,55.29333333333333,0.9200000000000002,0.9200000000000002,0.8911111111111111,0.8755555555555556,1.216,0.316,0.8944444444444445,2.31,99.0,2.1,45.0,9.24,359.3333333333333,,,800.0,1.1666666666666667,,2.0,none,mixed,burn_other,,,False
54,15.0,28.0,54.55,False,55.29333333333333,0.9200000000000002,0.9200000000000002,0.8911111111111111,0.8755555555555556,1.216,0.316,0.8944444444444445,2.31,99.0,2.1,45.0,9.24,359.3333333333333,,,800.0,1.1666666666666667,,2.0,none,mixed,burn_other,,,False
