Repository: Laxmidhar9823/Google-project-Civil

File: Data/clean_datasets/RCF_measurements.csv (part 9 of 9)
4,S0,0.0,90.0,32.87,,False,True,Sintering / Calcination,matrix,33.43,32.17,18.7,16.72,,,,,,,,,,52.5,,,,,,,0.5,1337.5,1.0,,,,thermal,,,powder,,,32.87,1.0,False
4,,0.0,,32.87,,False,False,,sheet1,33.43,32.17,18.7,16.72,,,,,,,,,,52.5,,,,,,,0.5,1337.5,1.0,,,,thermal,,,powder,,,,,False
4,S10,10.0,90.0,26.79,,False,True,Sintering / Calcination,matrix,33.43,32.17,18.7,16.72,,,,,,,,,,52.5,,,,,,,0.5,1337.5,1.0,,,,thermal,,,powder,,,32.87,0.8150289017341041,False
4,S30,30.0,90.0,24.75,,False,True,Sintering / Calcination,matrix,33.43,32.17,18.7,16.72,,,,,,,,,,52.5,,,,,,,0.5,1337.5,1.0,,,,thermal,,,powder,,,32.87,0.7529662306054153,False
92,,20.0,,50.19,,False,False,,sheet1,38.32,24.096666666666668,7.8066666666666675,5.153333333333333,1.37,1.5433333333333337,0.3733333333333333,1.9,18.33333333333333,,,,,,,,,,2.5385000000000004,,0.5,500.0,2.0,,,,thermal,combined,,cdw,,,,,False
92,,20.0,,51.38,,False,False,,sheet1,38.32,24.096666666666668,7.8066666666666675,5.153333333333333,1.37,1.5433333333333337,0.3733333333333333,1.9,18.33333333333333,,,,,,,,,,2.5385000000000004,,0.5,500.0,2.0,,,,thermal,combined,,cdw,,,,,False
92,,20.0,,52.28,,False,False,,sheet1,38.32,24.096666666666668,7.8066666666666675,5.153333333333333,1.37,1.5433333333333337,0.3733333333333333,1.9,18.33333333333333,,,,,,,,,,2.5385000000000004,,0.5,500.0,2.0,,,,thermal,combined,,cdw,,,,,False
92,,20.0,,53.45,,False,False,,sheet1,38.32,24.096666666666668,7.8066666666666675,5.153333333333333,1.37,1.5433333333333337,0.3733333333333333,1.9,18.33333333333333,,,,,,,,,,2.5385000000000004,,0.5,500.0,2.0,,,,thermal,combined,,cdw,,,,,False
93,N-0.63-OPC,0.0,,30.62,,False,False,,matrix,60.53,17.51,12.15,2.72,1.17,1.37,0.73,3.03,,,,10.1,,,,,,,,,0.53,,,,,1.0,,combined,mixed,powder,45.0,,,,False
93,N-0.43-NC,0.0,,45.48,,False,False,,matrix,60.53,17.51,12.15,2.72,1.17,1.37,0.73,3.03,,,,10.1,,,,,,,,,0.53,,,,,1.0,,combined,mixed,powder,45.0,,,,False
93,C-0.63-OPC,0.0,,57.72,,False,False,,matrix,60.53,17.51,12.15,2.72,1.17,1.37,0.73,3.03,,,,10.1,,,,,,,,,0.53,,,,,1.0,,combined,mixed,powder,45.0,,,,False
93,C-0.43-NC,0.0,,76.6,,False,False,,matrix,60.53,17.51,12.15,2.72,1.17,1.37,0.73,3.03,,,,10.1,,,,,,,,,0.53,,,,,1.0,,combined,mixed,powder,45.0,,,,False
93,N-0.63-CP15,15.0,,20.61,0.63,False,False,,sheet1,60.53,17.51,12.15,2.72,1.17,1.37,0.73,3.03,,,,10.1,,,,,,,,,0.53,,,,,1.0,,combined,mixed,powder,45.0,,,,False
93,N-0.63-BP15,15.0,,21.61,,False,False,,matrix,60.53,17.51,12.15,2.72,1.17,1.37,0.73,3.03,,,,10.1,,,,,,,,,0.53,,,,,1.0,,combined,mixed,powder,45.0,,,,False
93,N-0.63-GP15,15.0,,26.59,,False,False,,matrix,60.53,17.51,12.15,2.72,1.17,1.37,0.73,3.03,,,,10.1,,,,,,,,,0.53,,,,,1.0,,combined,mixed,powder,45.0,,,,False
93,N-0.43-CP15,15.0,,39.73,0.43,False,False,,sheet1,60.53,17.51,12.15,2.72,1.17,1.37,0.73,3.03,,,,10.1,,,,,,,,,0.53,,,,,1.0,,combined,mixed,powder,45.0,,,,False
93,N-0.43-GP15,15.0,,41.51,,False,False,,matrix,60.53,17.51,12.15,2.72,1.17,1.37,0.73,3.03,,,,10.1,,,,,,,,,0.53,,,,,1.0,,combined,mixed,powder,45.0,,,,False
93,N-0.43-BP15,15.0,,43.35,,False,False,,matrix,60.53,17.51,12.15,2.72,1.17,1.37,0.73,3.03,,,,10.1,,,,,,,,,0.53,,,,,1.0,,combined,mixed,powder,45.0,,,,False
93,C-0.63-CP15,15.0,,49.69,0.63,False,False,,sheet1,60.53,17.51,12.15,2.72,1.17,1.37,0.73,3.03,,,,10.1,,,,,,,,,0.53,,,,,1.0,,combined,mixed,powder,45.0,,,,False
93,C-0.63-GP15,15.0,,51.24,,False,False,,matrix,60.53,17.51,12.15,2.72,1.17,1.37,0.73,3.03,,,,10.1,,,,,,,,,0.53,,,,,1.0,,combined,mixed,powder,45.0,,,,False
93,C-0.63-BP15,15.0,,52.09,,False,False,,matrix,60.53,17.51,12.15,2.72,1.17,1.37,0.73,3.03,,,,10.1,,,,,,,,,0.53,,,,,1.0,,combined,mixed,powder,45.0,,,,False
93,C-0.43-CP15,15.0,,66.77,0.43,False,False,,sheet1,60.53,17.51,12.15,2.72,1.17,1.37,0.73,3.03,,,,10.1,,,,,,,,,0.53,,,,,1.0,,combined,mixed,powder,45.0,,,,False
93,C-0.43-GP15,15.0,,70.55,,False,False,,matrix,60.53,17.51,12.15,2.72,1.17,1.37,0.73,3.03,,,,10.1,,,,,,,,,0.53,,,,,1.0,,combined,mixed,powder,45.0,,,,False
93,C-0.43-BP15,15.0,,72.72,,False,False,,matrix,60.53,17.51,12.15,2.72,1.17,1.37,0.73,3.03,,,,10.1,,,,,,,,,0.53,,,,,1.0,,combined,mixed,powder,45.0,,,,False
93,N-0.63-CP30,30.0,,16.12,0.63,False,False,,sheet1,60.53,17.51,12.15,2.72,1.17,1.37,0.73,3.03,,,,10.1,,,,,,,,,0.53,,,,,1.0,,combined,mixed,powder,45.0,,,,False
93,N-0.63-BP30,30.0,,16.52,,False,False,,matrix,60.53,17.51,12.15,2.72,1.17,1.37,0.73,3.03,,,,10.1,,,,,,,,,0.53,,,,,1.0,,combined,mixed,powder,45.0,,,,False
93,N-0.63-GP30,30.0,,19.52,,False,False,,matrix,60.53,17.51,12.15,2.72,1.17,1.37,0.73,3.03,,,,10.1,,,,,,,,,0.53,,,,,1.0,,combined,mixed,powder,45.0,,,,False
93,N-0.43-CP30,30.0,,34.73,0.43,False,False,,sheet1,60.53,17.51,12.15,2.72,1.17,1.37,0.73,3.03,,,,10.1,,,,,,,,,0.53,,,,,1.0,,combined,mixed,powder,45.0,,,,False
93,N-0.43-BP30,30.0,,35.25,,False,False,,matrix,60.53,17.51,12.15,2.72,1.17,1.37,0.73,3.03,,,,10.1,,,,,,,,,0.53,,,,,1.0,,combined,mixed,powder,45.0,,,,False
93,N-0.43-GP30,30.0,,36.52,,False,False,,matrix,60.53,17.51,12.15,2.72,1.17,1.37,0.73,3.03,,,,10.1,,,,,,,,,0.53,,,,,1.0,,combined,mixed,powder,45.0,,,,False
93,C-0.63-GP30,30.0,,41.09,,False,False,,matrix,60.53,17.51,12.15,2.72,1.17,1.37,0.73,3.03,,,,10.1,,,,,,,,,0.53,,,,,1.0,,combined,mixed,powder,45.0,,,,False
93,C-0.63-CP30,30.0,,42.34,0.63,False,False,,sheet1,60.53,17.51,12.15,2.72,1.17,1.37,0.73,3.03,,,,10.1,,,,,,,,,0.53,,,,,1.0,,combined,mixed,powder,45.0,,,,False
93,C-0.63-BP30,30.0,,43.56,,False,False,,matrix,60.53,17.51,12.15,2.72,1.17,1.37,0.73,3.03,,,,10.1,,,,,,,,,0.53,,,,,1.0,,combined,mixed,powder,45.0,,,,False
93,C-0.43-BP30,30.0,,52.9,,False,False,,matrix,60.53,17.51,12.15,2.72,1.17,1.37,0.73,3.03,,,,10.1,,,,,,,,,0.53,,,,,1.0,,combined,mixed,powder,45.0,,,,False
93,C-0.43-GP30,30.0,,62.74,,False,False,,matrix,60.53,17.51,12.15,2.72,1.17,1.37,0.73,3.03,,,,10.1,,,,,,,,,0.53,,,,,1.0,,combined,mixed,powder,45.0,,,,False
93,C-0.43-CP30,30.0,,64.28,0.43,False,False,,sheet1,60.53,17.51,12.15,2.72,1.17,1.37,0.73,3.03,,,,10.1,,,,,,,,,0.53,,,,,1.0,,combined,mixed,powder,45.0,,,,False
93,N-0.63-CP45,45.0,,10.9,0.63,False,False,,sheet1,60.53,17.51,12.15,2.72,1.17,1.37,0.73,3.03,,,,10.1,,,,,,,,,0.53,,,,,1.0,,combined,mixed,powder,45.0,,,,False
93,N-0.63-BP45,45.0,,11.88,,False,False,,matrix,60.53,17.51,12.15,2.72,1.17,1.37,0.73,3.03,,,,10.1,,,,,,,,,0.53,,,,,1.0,,combined,mixed,powder,45.0,,,,False
93,N-0.63-GP45,45.0,,15.05,,False,False,,matrix,60.53,17.51,12.15,2.72,1.17,1.37,0.73,3.03,,,,10.1,,,,,,,,,0.53,,,,,1.0,,combined,mixed,powder,45.0,,,,False
93,N-0.43-BP45,45.0,,22.43,,False,False,,matrix,60.53,17.51,12.15,2.72,1.17,1.37,0.73,3.03,,,,10.1,,,,,,,,,0.53,,,,,1.0,,combined,mixed,powder,45.0,,,,False
93,N-0.43-CP45,45.0,,27.0,0.43,False,False,,sheet1,60.53,17.51,12.15,2.72,1.17,1.37,0.73,3.03,,,,10.1,,,,,,,,,0.53,,,,,1.0,,combined,mixed,powder,45.0,,,,False
93,N-0.43-GP45,45.0,,28.25,,False,False,,matrix,60.53,17.51,12.15,2.72,1.17,1.37,0.73,3.03,,,,10.1,,,,,,,,,0.53,,,,,1.0,,combined,mixed,powder,45.0,,,,False
93,C-0.63-BP45,45.0,,32.57,,False,False,,matrix,60.53,17.51,12.15,2.72,1.17,1.37,0.73,3.03,,,,10.1,,,,,,,,,0.53,,,,,1.0,,combined,mixed,powder,45.0,,,,False
93,C-0.63-CP45,45.0,,33.05,0.63,False,False,,sheet1,60.53,17.51,12.15,2.72,1.17,1.37,0.73,3.03,,,,10.1,,,,,,,,,0.53,,,,,1.0,,combined,mixed,powder,45.0,,,,False
93,C-0.63-GP45,45.0,,35.5,,False,False,,matrix,60.53,17.51,12.15,2.72,1.17,1.37,0.73,3.03,,,,10.1,,,,,,,,,0.53,,,,,1.0,,combined,mixed,powder,45.0,,,,False
93,C-0.43-BP45,45.0,,43.18,,False,False,,matrix,60.53,17.51,12.15,2.72,1.17,1.37,0.73,3.03,,,,10.1,,,,,,,,,0.53,,,,,1.0,,combined,mixed,powder,45.0,,,,False
93,C-0.43-GP45,45.0,,50.73,,False,False,,matrix,60.53,17.51,12.15,2.72,1.17,1.37,0.73,3.03,,,,10.1,,,,,,,,,0.53,,,,,1.0,,combined,mixed,powder,45.0,,,,False
93,C-0.43-CP45,45.0,,53.52,0.43,False,False,,sheet1,60.53,17.51,12.15,2.72,1.17,1.37,0.73,3.03,,,,10.1,,,,,,,,,0.53,,,,,1.0,,combined,mixed,powder,45.0,,,,False
94,B4,0.0,3.0,7.0,,True,True,,sheet1,44.89,26.23,13.28,4.48,5.27,1.07,1.71,1.8,,33.919999999999995,1.7366666666666666,9.21,27.776666666666667,,,,,1.0,,,0.5,700.0,2.0,,,1.0,multiple,milling,mixed,fines,45.0,13.9,19.327272727272728,0.3621825023518344,False
94,C4,0.0,3.0,9.0,,True,True,,sheet1,44.89,26.23,13.28,4.48,5.27,1.07,1.71,1.8,,33.919999999999995,1.7366666666666666,9.21,27.776666666666667,,,,,1.0,,,0.5,700.0,2.0,,,1.0,multiple,milling,mixed,fines,45.0,13.9,19.327272727272728,0.4656632173095014,False
94,B3,0.0,3.0,11.0,,True,True,,sheet1,44.89,26.23,13.28,4.48,5.27,1.07,1.71,1.8,,33.919999999999995,1.7366666666666666,9.21,27.776666666666667,,,,,1.0,,,0.5,700.0,2.0,,,1.0,multiple,milling,mixed,fines,45.0,13.9,19.327272727272728,0.5691439322671684,False
94,C3,0.0,3.0,13.5,,True,True,,sheet1,44.89,26.23,13.28,4.48,5.27,1.07,1.71,1.8,,33.919999999999995,1.7366666666666666,9.21,27.776666666666667,,,,,1.0,,,0.5,700.0,2.0,,,1.0,multiple,milling,mixed,fines,45.0,13.9,19.327272727272728,0.698494825964252,False
94,B2,0.0,3.0,16.0,,True,True,,sheet1,44.89,26.23,13.28,4.48,5.27,1.07,1.71,1.8,,33.919999999999995,1.7366666666666666,9.21,27.776666666666667,,,,,1.0,,,0.5,700.0,2.0,,,1.0,multiple,milling,mixed,fines,45.0,13.9,19.327272727272728,0.8278457196613358,False
94,C2,0.0,3.0,18.0,,True,True,,sheet1,44.89,26.23,13.28,4.48,5.27,1.07,1.71,1.8,,33.919999999999995,1.7366666666666666,9.21,27.776666666666667,,,,,1.0,,,0.5,700.0,2.0,,,1.0,multiple,milling,mixed,fines,45.0,13.9,19.327272727272728,0.9313264346190028,False
94,B1,0.0,3.0,21.0,,True,True,,sheet1,44.89,26.23,13.28,4.48,5.27,1.07,1.71,1.8,,33.919999999999995,1.7366666666666666,9.21,27.776666666666667,,,,,1.0,,,0.5,700.0,2.0,,,1.0,multiple,milling,mixed,fines,45.0,13.9,19.327272727272728,1.0865475070555033,False
94,C1,0.0,3.0,22.0,,True,True,,sheet1,44.89,26.23,13.28,4.48,5.27,1.07,1.71,1.8,,33.919999999999995,1.7366666666666666,9.21,27.776666666666667,,,,,1.0,,,0.5,700.0,2.0,,,1.0,multiple,milling,mixed,fines,45.0,13.9,19.327272727272728,1.1382878645343368,False
94,D1,0.0,3.0,24.0,,True,True,,sheet1,44.89,26.23,13.28,4.48,5.27,1.07,1.71,1.8,,33.919999999999995,1.7366666666666666,9.21,27.776666666666667,,,,,1.0,,,0.5,700.0,2.0,,,1.0,multiple,milling,mixed,fines,45.0,13.9,19.327272727272728,1.2417685794920037,False
94,A0,0.0,3.0,26.4,,True,True,,sheet1,44.89,26.23,13.28,4.48,5.27,1.07,1.71,1.8,,33.919999999999995,1.7366666666666666,9.21,27.776666666666667,,,,,1.0,,,0.5,700.0,2.0,,,1.0,multiple,milling,mixed,fines,45.0,13.9,19.327272727272728,1.3659454374412041,False
94,A0,0.0,3.0,44.7,,False,True,,matrix,44.89,26.23,13.28,4.48,5.27,1.07,1.71,1.8,,33.919999999999995,1.7366666666666666,9.21,27.776666666666667,,,,,1.0,,,0.5,700.0,2.0,,,1.0,multiple,milling,mixed,fines,45.0,13.9,19.327272727272728,2.312793979303857,False
94,B4,0.0,7.0,11.0,,True,True,,sheet1,44.89,26.23,13.28,4.48,5.27,1.07,1.71,1.8,,33.919999999999995,1.7366666666666666,9.21,27.776666666666667,,,,,1.0,,,0.5,700.0,2.0,,,1.0,multiple,milling,mixed,fines,45.0,13.9,23.083333333333332,0.47653429602888087,False
94,C4,0.0,7.0,14.0,,True,True,,sheet1,44.89,26.23,13.28,4.48,5.27,1.07,1.71,1.8,,33.919999999999995,1.7366666666666666,9.21,27.776666666666667,,,,,1.0,,,0.5,700.0,2.0,,,1.0,multiple,milling,mixed,fines,45.0,13.9,23.083333333333332,0.6064981949458484,False
94,B3,0.0,7.0,16.0,,True,True,,sheet1,44.89,26.23,13.28,4.48,5.27,1.07,1.71,1.8,,33.919999999999995,1.7366666666666666,9.21,27.776666666666667,,,,,1.0,,,0.5,700.0,2.0,,,1.0,multiple,milling,mixed,fines,45.0,13.9,23.083333333333332,0.6931407942238268,False
94,C3,0.0,7.0,20.0,,True,True,,sheet1,44.89,26.23,13.28,4.48,5.27,1.07,1.71,1.8,,33.919999999999995,1.7366666666666666,9.21,27.776666666666667,,,,,1.0,,,0.5,700.0,2.0,,,1.0,multiple,milling,mixed,fines,45.0,13.9,23.083333333333332,0.8664259927797834,False
94,D4,0.0,7.0,21.0,,True,True,,sheet1,44.89,26.23,13.28,4.48,5.27,1.07,1.71,1.8,,33.919999999999995,1.7366666666666666,9.21,27.776666666666667,,,,,1.0,,,0.5,700.0,2.0,,,1.0,multiple,milling,mixed,fines,45.0,13.9,23.083333333333332,0.9097472924187726,False
94,B2,0.0,7.0,22.0,,True,True,,sheet1,44.89,26.23,13.28,4.48,5.27,1.07,1.71,1.8,,33.919999999999995,1.7366666666666666,9.21,27.776666666666667,,,,,1.0,,,0.5,700.0,2.0,,,1.0,multiple,milling,mixed,fines,45.0,13.9,23.083333333333332,0.9530685920577617,False
94,C2,0.0,7.0,25.0,,True,True,,sheet1,44.89,26.23,13.28,4.48,5.27,1.07,1.71,1.8,,33.919999999999995,1.7366666666666666,9.21,27.776666666666667,,,,,1.0,,,0.5,700.0,2.0,,,1.0,multiple,milling,mixed,fines,45.0,13.9,23.083333333333332,1.0830324909747293,False
94,B1,0.0,7.0,27.0,,True,True,,sheet1,44.89,26.23,13.28,4.48,5.27,1.07,1.71,1.8,,33.919999999999995,1.7366666666666666,9.21,27.776666666666667,,,,,1.0,,,0.5,700.0,2.0,,,1.0,multiple,milling,mixed,fines,45.0,13.9,23.083333333333332,1.1696750902527075,False
94,D3,0.0,7.0,28.0,,True,True,,sheet1,44.89,26.23,13.28,4.48,5.27,1.07,1.71,1.8,,33.919999999999995,1.7366666666666666,9.21,27.776666666666667,,,,,1.0,,,0.5,700.0,2.0,,,1.0,multiple,milling,mixed,fines,45.0,13.9,23.083333333333332,1.212996389891697,False
94,C1,0.0,7.0,29.0,,True,True,,sheet1,44.89,26.23,13.28,4.48,5.27,1.07,1.71,1.8,,33.919999999999995,1.7366666666666666,9.21,27.776666666666667,,,,,1.0,,,0.5,700.0,2.0,,,1.0,multiple,milling,mixed,fines,45.0,13.9,23.083333333333332,1.256317689530686,False
94,D1,0.0,7.0,31.0,,True,True,,sheet1,44.89,26.23,13.28,4.48,5.27,1.07,1.71,1.8,,33.919999999999995,1.7366666666666666,9.21,27.776666666666667,,,,,1.0,,,0.5,700.0,2.0,,,1.0,multiple,milling,mixed,fines,45.0,13.9,23.083333333333332,1.3429602888086642,False
94,7-day: A0,0.0,7.0,33.0,,True,True,,sheet1,44.89,26.23,13.28,4.48,5.27,1.07,1.71,1.8,,33.919999999999995,1.7366666666666666,9.21,27.776666666666667,,,,,1.0,,,0.5,700.0,2.0,,,1.0,multiple,milling,mixed,fines,45.0,13.9,23.083333333333332,1.4296028880866427,False
94,B4,0.0,28.0,18.0,,True,True,,sheet1,44.89,26.23,13.28,4.48,5.27,1.07,1.71,1.8,,33.919999999999995,1.7366666666666666,9.21,27.776666666666667,,,,,1.0,,,0.5,700.0,2.0,,,1.0,multiple,milling,mixed,fines,45.0,13.9,35.253846153846155,0.510582587824569,False
94,C4,0.0,28.0,23.0,,True,True,,sheet1,44.89,26.23,13.28,4.48,5.27,1.07,1.71,1.8,,33.919999999999995,1.7366666666666666,9.21,27.776666666666667,,,,,1.0,,,0.5,700.0,2.0,,,1.0,multiple,milling,mixed,fines,45.0,13.9,35.253846153846155,0.6524110844425048,False
94,B3,0.0,28.0,29.1,,True,True,,sheet1,44.89,26.23,13.28,4.48,5.27,1.07,1.71,1.8,,33.919999999999995,1.7366666666666666,9.21,27.776666666666667,,,,,1.0,,,0.5,700.0,2.0,,,1.0,multiple,milling,mixed,fines,45.0,13.9,35.253846153846155,0.8254418503163866,False
94,C3,0.0,28.0,31.4,,True,True,,sheet1,44.89,26.23,13.28,4.48,5.27,1.07,1.71,1.8,,33.919999999999995,1.7366666666666666,9.21,27.776666666666667,,,,,1.0,,,0.5,700.0,2.0,,,1.0,multiple,milling,mixed,fines,45.0,13.9,35.253846153846155,0.8906829587606371,False
94,B2,0.0,28.0,32.0,,True,True,,sheet1,44.89,26.23,13.28,4.48,5.27,1.07,1.71,1.8,,33.919999999999995,1.7366666666666666,9.21,27.776666666666667,,,,,1.0,,,0.5,700.0,2.0,,,1.0,multiple,milling,mixed,fines,45.0,13.9,35.253846153846155,0.9077023783547894,False
94,C2,0.0,28.0,36.0,,True,True,,sheet1,44.89,26.23,13.28,4.48,5.27,1.07,1.71,1.8,,33.919999999999995,1.7366666666666666,9.21,27.776666666666667,,,,,1.0,,,0.5,700.0,2.0,,,1.0,multiple,milling,mixed,fines,45.0,13.9,35.253846153846155,1.021165175649138,False
94,B1,0.0,28.0,38.0,,True,True,,sheet1,44.89,26.23,13.28,4.48,5.27,1.07,1.71,1.8,,33.919999999999995,1.7366666666666666,9.21,27.776666666666667,,,,,1.0,,,0.5,700.0,2.0,,,1.0,multiple,milling,mixed,fines,45.0,13.9,35.253846153846155,1.0778965742963125,False
94,D4,0.0,28.0,39.0,,True,True,,sheet1,44.89,26.23,13.28,4.48,5.27,1.07,1.71,1.8,,33.919999999999995,1.7366666666666666,9.21,27.776666666666667,,,,,1.0,,,0.5,700.0,2.0,,,1.0,multiple,milling,mixed,fines,45.0,13.9,35.253846153846155,1.1062622736198997,False
94,D2,0.0,28.0,40.0,,True,True,,sheet1,44.89,26.23,13.28,4.48,5.27,1.07,1.71,1.8,,33.919999999999995,1.7366666666666666,9.21,27.776666666666667,,,,,1.0,,,0.5,700.0,2.0,,,1.0,multiple,milling,mixed,fines,45.0,13.9,35.253846153846155,1.1346279729434867,False
94,C1,0.0,28.0,41.0,,True,True,,sheet1,44.89,26.23,13.28,4.48,5.27,1.07,1.71,1.8,,33.919999999999995,1.7366666666666666,9.21,27.776666666666667,,,,,1.0,,,0.5,700.0,2.0,,,1.0,multiple,milling,mixed,fines,45.0,13.9,35.253846153846155,1.162993672267074,False
94,D1,0.0,28.0,43.0,,True,True,,sheet1,44.89,26.23,13.28,4.48,5.27,1.07,1.71,1.8,,33.919999999999995,1.7366666666666666,9.21,27.776666666666667,,,,,1.0,,,0.5,700.0,2.0,,,1.0,multiple,milling,mixed,fines,45.0,13.9,35.253846153846155,1.2197250709142482,False
94,D3,0.0,28.0,43.1,,True,True,,sheet1,44.89,26.23,13.28,4.48,5.27,1.07,1.71,1.8,,33.919999999999995,1.7366666666666666,9.21,27.776666666666667,,,,,1.0,,,0.5,700.0,2.0,,,1.0,multiple,milling,mixed,fines,45.0,13.9,35.253846153846155,1.2225616408466071,False
94,28-day: A0,0.0,28.0,44.7,,True,True,,sheet1,44.89,26.23,13.28,4.48,5.27,1.07,1.71,1.8,,33.919999999999995,1.7366666666666666,9.21,27.776666666666667,,,,,1.0,,,0.5,700.0,2.0,,,1.0,multiple,milling,mixed,fines,45.0,13.9,35.253846153846155,1.2679467597643466,False
94,B1,13.9,28.0,38.0,,True,True,None (Untreated RFP),matrix,44.89,26.23,13.28,4.48,5.27,1.07,1.71,1.8,,33.919999999999995,1.7366666666666666,9.21,27.776666666666667,,,,,1.0,,,0.5,700.0,2.0,,,1.0,multiple,milling,mixed,fines,45.0,13.9,35.253846153846155,1.0778965742963125,False
94,C1,13.9,28.0,41.0,,True,True,Mechanical (Ultrafine Grinding),matrix,44.89,26.23,13.28,4.48,5.27,1.07,1.71,1.8,,33.919999999999995,1.7366666666666666,9.21,27.776666666666667,,,,,1.0,,,0.5,700.0,2.0,,,1.0,multiple,milling,mixed,fines,45.0,13.9,35.253846153846155,1.162993672267074,False
94,D1,13.9,28.0,43.0,,True,True,Ultrafine Grinding + Thermal Activation,matrix,44.89,26.23,13.28,4.48,5.27,1.07,1.71,1.8,,33.919999999999995,1.7366666666666666,9.21,27.776666666666667,,,,,1.0,,,0.5,700.0,2.0,,,1.0,multiple,milling,mixed,fines,45.0,13.9,35.253846153846155,1.2197250709142482,False
94,B2,30.0,28.0,32.0,,True,True,None (Untreated RFP),matrix,44.89,26.23,13.28,4.48,5.27,1.07,1.71,1.8,,33.919999999999995,1.7366666666666666,9.21,27.776666666666667,,,,,1.0,,,0.5,700.0,2.0,,,1.0,multiple,milling,mixed,fines,45.0,13.9,35.253846153846155,0.9077023783547894,False
94,C2,30.0,28.0,36.0,,True,True,Mechanical (Ultrafine Grinding),matrix,44.89,26.23,13.28,4.48,5.27,1.07,1.71,1.8,,33.919999999999995,1.7366666666666666,9.21,27.776666666666667,,,,,1.0,,,0.5,700.0,2.0,,,1.0,multiple,milling,mixed,fines,45.0,13.9,35.253846153846155,1.021165175649138,False
94,D2,30.0,28.0,40.0,,True,True,Ultrafine Grinding + Thermal Activation,matrix,44.89,26.23,13.28,4.48,5.27,1.07,1.71,1.8,,33.919999999999995,1.7366666666666666,9.21,27.776666666666667,,,,,1.0,,,0.5,700.0,2.0,,,1.0,multiple,milling,mixed,fines,45.0,13.9,35.253846153846155,1.1346279729434867,False
94,B3,45.0,28.0,29.1,,True,True,None (Untreated RFP),matrix,44.89,26.23,13.28,4.48,5.27,1.07,1.71,1.8,,33.919999999999995,1.7366666666666666,9.21,27.776666666666667,,,,,1.0,,,0.5,700.0,2.0,,,1.0,multiple,milling,mixed,fines,45.0,13.9,35.253846153846155,0.8254418503163866,False
94,C3,45.0,28.0,31.4,,True,True,Mechanical (Ultrafine Grinding),matrix,44.89,26.23,13.28,4.48,5.27,1.07,1.71,1.8,,33.919999999999995,1.7366666666666666,9.21,27.776666666666667,,,,,1.0,,,0.5,700.0,2.0,,,1.0,multiple,milling,mixed,fines,45.0,13.9,35.253846153846155,0.8906829587606371,False
94,D3,45.0,28.0,43.1,,True,True,Ultrafine Grinding + Thermal Activation,matrix,44.89,26.23,13.28,4.48,5.27,1.07,1.71,1.8,,33.919999999999995,1.7366666666666666,9.21,27.776666666666667,,,,,1.0,,,0.5,700.0,2.0,,,1.0,multiple,milling,mixed,fines,45.0,13.9,35.253846153846155,1.2225616408466071,False
94,B3,45.0,,31.6,,True,False,None (Untreated RFP),matrix,44.89,26.23,13.28,4.48,5.27,1.07,1.71,1.8,,33.919999999999995,1.7366666666666666,9.21,27.776666666666667,,,,,1.0,,,0.5,700.0,2.0,,,1.0,multiple,milling,mixed,fines,45.0,13.9,,,False
94,B4,60.0,28.0,18.0,,True,True,None (Untreated RFP),matrix,44.89,26.23,13.28,4.48,5.27,1.07,1.71,1.8,,33.919999999999995,1.7366666666666666,9.21,27.776666666666667,,,,,1.0,,,0.5,700.0,2.0,,,1.0,multiple,milling,mixed,fines,45.0,13.9,35.253846153846155,0.510582587824569,False
94,C4,60.0,28.0,23.0,,True,True,Mechanical (Ultrafine Grinding),matrix,44.89,26.23,13.28,4.48,5.27,1.07,1.71,1.8,,33.919999999999995,1.7366666666666666,9.21,27.776666666666667,,,,,1.0,,,0.5,700.0,2.0,,,1.0,multiple,milling,mixed,fines,45.0,13.9,35.253846153846155,0.6524110844425048,False
94,D4,60.0,28.0,39.0,,True,True,Ultrafine Grinding + Thermal Activation,matrix,44.89,26.23,13.28,4.48,5.27,1.07,1.71,1.8,,33.919999999999995,1.7366666666666666,9.21,27.776666666666667,,,,,1.0,,,0.5,700.0,2.0,,,1.0,multiple,milling,mixed,fines,45.0,13.9,35.253846153846155,1.1062622736198997,False
95,7 d,0.0,7.0,24.2,,False,True,,sheet1,19.46,56.58,3.92,3.15,2.78,2.54,,,9.6,,,11.6,,,,,,,,,0.5,650.0,2.0,,,,thermal,combined,,powder,10.0,10.0,24.2,1.0,False
95,28 d,0.0,28.0,38.1,,False,True,,sheet1,19.46,56.58,3.92,3.15,2.78,2.54,,,9.6,,,11.6,,,,,,,,,0.5,650.0,2.0,,,,thermal,combined,,powder,10.0,10.0,38.1,1.0,False
95,60 d,0.0,60.0,42.3,,False,True,,sheet1,19.46,56.58,3.92,3.15,2.78,2.54,,,9.6,,,11.6,,,,,,,,,0.5,650.0,2.0,,,,thermal,combined,,powder,10.0,10.0,42.3,1.0,False
95,90 d,0.0,90.0,44.5,,False,True,,sheet1,19.46,56.58,3.92,3.15,2.78,2.54,,,9.6,,,11.6,,,,,,,,,0.5,650.0,2.0,,,,thermal,combined,,powder,10.0,10.0,44.5,1.0,False
95,7 d,10.0,7.0,25.5,,False,True,,sheet1,19.46,56.58,3.92,3.15,2.78,2.54,,,9.6,,,11.6,,,,,,,,,0.5,650.0,2.0,,,,thermal,combined,,powder,10.0,10.0,24.2,1.0537190082644627,False
95,28 d,10.0,28.0,40.6,,False,True,,sheet1,19.46,56.58,3.92,3.15,2.78,2.54,,,9.6,,,11.6,,,,,,,,,0.5,650.0,2.0,,,,thermal,combined,,powder,10.0,10.0,38.1,1.0656167979002624,False
95,60 d,10.0,60.0,45.2,,False,True,,sheet1,19.46,56.58,3.92,3.15,2.78,2.54,,,9.6,,,11.6,,,,,,,,,0.5,650.0,2.0,,,,thermal,combined,,powder,10.0,10.0,42.3,1.0685579196217496,False
95,90 d,10.0,90.0,47.7,,False,True,,sheet1,19.46,56.58,3.92,3.15,2.78,2.54,,,9.6,,,11.6,,,,,,,,,0.5,650.0,2.0,,,,thermal,combined,,powder,10.0,10.0,44.5,1.0719101123595507,False
95,7 d,20.0,7.0,22.7,,False,True,,sheet1,19.46,56.58,3.92,3.15,2.78,2.54,,,9.6,,,11.6,,,,,,,,,0.5,650.0,2.0,,,,thermal,combined,,powder,10.0,10.0,24.2,0.9380165289256198,False
95,28 d,20.0,28.0,35.7,,False,True,,sheet1,19.46,56.58,3.92,3.15,2.78,2.54,,,9.6,,,11.6,,,,,,,,,0.5,650.0,2.0,,,,thermal,combined,,powder,10.0,10.0,38.1,0.937007874015748,False
95,60 d,20.0,60.0,38.5,,False,True,,sheet1,19.46,56.58,3.92,3.15,2.78,2.54,,,9.6,,,11.6,,,,,,,,,0.5,650.0,2.0,,,,thermal,combined,,powder,10.0,10.0,42.3,0.9101654846335698,False
95,90 d,20.0,90.0,39.8,,False,True,,sheet1,19.46,56.58,3.92,3.15,2.78,2.54,,,9.6,,,11.6,,,,,,,,,0.5,650.0,2.0,,,,thermal,combined,,powder,10.0,10.0,44.5,0.89438202247191,False
95,7 d,30.0,7.0,20.7,,False,True,,sheet1,19.46,56.58,3.92,3.15,2.78,2.54,,,9.6,,,11.6,,,,,,,,,0.5,650.0,2.0,,,,thermal,combined,,powder,10.0,10.0,24.2,0.8553719008264463,False
95,28 d,30.0,28.0,34.5,,False,True,,sheet1,19.46,56.58,3.92,3.15,2.78,2.54,,,9.6,,,11.6,,,,,,,,,0.5,650.0,2.0,,,,thermal,combined,,powder,10.0,10.0,38.1,0.905511811023622,False
95,60 d,30.0,60.0,36.5,,False,True,,sheet1,19.46,56.58,3.92,3.15,2.78,2.54,,,9.6,,,11.6,,,,,,,,,0.5,650.0,2.0,,,,thermal,combined,,powder,10.0,10.0,42.3,0.8628841607565012,False
95,90 d,30.0,90.0,37.5,,False,True,,sheet1,19.46,56.58,3.92,3.15,2.78,2.54,,,9.6,,,11.6,,,,,,,,,0.5,650.0,2.0,,,,thermal,combined,,powder,10.0,10.0,44.5,0.8426966292134831,False
95,7 d,40.0,7.0,20.7,,False,True,,sheet1,19.46,56.58,3.92,3.15,2.78,2.54,,,9.6,,,11.6,,,,,,,,,0.5,650.0,2.0,,,,thermal,combined,,powder,10.0,10.0,24.2,0.8553719008264463,False
95,28 d,40.0,28.0,31.4,,False,True,,sheet1,19.46,56.58,3.92,3.15,2.78,2.54,,,9.6,,,11.6,,,,,,,,,0.5,650.0,2.0,,,,thermal,combined,,powder,10.0,10.0,38.1,0.8241469816272965,False
95,60 d,40.0,60.0,34.1,,False,True,,sheet1,19.46,56.58,3.92,3.15,2.78,2.54,,,9.6,,,11.6,,,,,,,,,0.5,650.0,2.0,,,,thermal,combined,,powder,10.0,10.0,42.3,0.806146572104019,False
95,90 d,40.0,90.0,35.2,,False,True,,sheet1,19.46,56.58,3.92,3.15,2.78,2.54,,,9.6,,,11.6,,,,,,,,,0.5,650.0,2.0,,,,thermal,combined,,powder,10.0,10.0,44.5,0.7910112359550563,False
96,REF,0.0,28.0,43.7,,True,True,,sheet1,57.5,23.55,8.55,3.75,0.55,0.4,0.0,1.9,,,1.9,28.9,151.0,,1086.7,,,,,2860.0,0.535,600.0,4.0,42.4,,1.0,multiple,combined,,cdw,15.0,0.0,44.7,0.9776286353467561,False
96,REF,0.0,28.0,45.7,,False,True,,matrix,57.5,23.55,8.55,3.75,0.55,0.4,0.0,1.9,,,1.9,28.9,151.0,,1086.7,,,,,2860.0,0.535,600.0,4.0,42.4,,1.0,multiple,combined,,cdw,15.0,0.0,44.7,1.0223713646532437,False
96,5CDW,5.0,28.0,40.9,,True,True,,sheet1,57.5,23.55,8.55,3.75,0.55,0.4,0.0,1.9,,,1.9,28.9,151.0,,1086.7,,,,,2860.0,0.535,600.0,4.0,42.4,,1.0,multiple,combined,,cdw,15.0,0.0,44.7,0.9149888143176733,False
96,5CDW,5.0,28.0,48.0,,True,True,Mechanical Grinding + Thermal Activation,matrix,57.5,23.55,8.55,3.75,0.55,0.4,0.0,1.9,,,1.9,28.9,151.0,,1086.7,,,,,2860.0,0.535,600.0,4.0,42.4,,1.0,multiple,combined,,cdw,15.0,0.0,44.7,1.0738255033557047,False
96,15CDW,15.0,28.0,37.6,,True,True,,sheet1,57.5,23.55,8.55,3.75,0.55,0.4,0.0,1.9,,,1.9,28.9,151.0,,1086.7,,,,,2860.0,0.535,600.0,4.0,42.4,,1.0,multiple,combined,,cdw,15.0,0.0,44.7,0.8411633109619686,False
96,15CDW,15.0,28.0,43.0,,True,True,Mechanical Grinding + Thermal Activation,matrix,57.5,23.55,8.55,3.75,0.55,0.4,0.0,1.9,,,1.9,28.9,151.0,,1086.7,,,,,2860.0,0.535,600.0,4.0,42.4,,1.0,multiple,combined,,cdw,15.0,0.0,44.7,0.9619686800894854,False
96,25CDW,25.0,28.0,31.9,,False,True,Mechanical Grinding + Thermal Activation,matrix,57.5,23.55,8.55,3.75,0.55,0.4,0.0,1.9,,,1.9,28.9,151.0,,1086.7,,,,,2860.0,0.535,600.0,4.0,42.4,,1.0,multiple,combined,,cdw,15.0,0.0,44.7,0.7136465324384786,False
96,25CDW,25.0,28.0,34.8,,True,True,,sheet1,57.5,23.55,8.55,3.75,0.55,0.4,0.0,1.9,,,1.9,28.9,151.0,,1086.7,,,,,2860.0,0.535,600.0,4.0,42.4,,1.0,multiple,combined,,cdw,15.0,0.0,44.7,0.7785234899328858,False
96,25CDW,25.0,90.0,31.9,,True,True,,sheet1,57.5,23.55,8.55,3.75,0.55,0.4,0.0,1.9,,,1.9,28.9,151.0,,1086.7,,,,,2860.0,0.535,600.0,4.0,42.4,,1.0,multiple,combined,,cdw,15.0,0.0,,,False
96,35CDW,35.0,28.0,26.0,,True,True,,sheet1,57.5,23.55,8.55,3.75,0.55,0.4,0.0,1.9,,,1.9,28.9,151.0,,1086.7,,,,,2860.0,0.535,600.0,4.0,42.4,,1.0,multiple,combined,,cdw,15.0,0.0,44.7,0.5816554809843401,False
96,35CDW,35.0,28.0,28.8,,False,True,Mechanical Grinding + Thermal Activation,matrix,57.5,23.55,8.55,3.75,0.55,0.4,0.0,1.9,,,1.9,28.9,151.0,,1086.7,,,,,2860.0,0.535,600.0,4.0,42.4,,1.0,multiple,combined,,cdw,15.0,0.0,44.7,0.6442953020134228,False
96,35CDW,35.0,90.0,28.8,,True,True,,sheet1,57.5,23.55,8.55,3.75,0.55,0.4,0.0,1.9,,,1.9,28.9,151.0,,1086.7,,,,,2860.0,0.535,600.0,4.0,42.4,,1.0,multiple,combined,,cdw,15.0,0.0,,,False
96,,35.0,90.0,43.0,,True,True,,sheet1,57.5,23.55,8.55,3.75,0.55,0.4,0.0,1.9,,,1.9,28.9,151.0,,1086.7,,,,,2860.0,0.535,600.0,4.0,42.4,,1.0,multiple,combined,,cdw,15.0,0.0,,,False
96,90 Days,35.0,90.0,45.7,,True,True,,sheet1,57.5,23.55,8.55,3.75,0.55,0.4,0.0,1.9,,,1.9,28.9,151.0,,1086.7,,,,,2860.0,0.535,600.0,4.0,42.4,,1.0,multiple,combined,,cdw,15.0,0.0,,,False
96,,35.0,90.0,48.0,,True,True,,sheet1,57.5,23.55,8.55,3.75,0.55,0.4,0.0,1.9,,,1.9,28.9,151.0,,1086.7,,,,,2860.0,0.535,600.0,4.0,42.4,,1.0,multiple,combined,,cdw,15.0,0.0,,,False
98,OPC,0.0,3.0,25.1,,False,True,,sheet1,,,,,,,,,,,,,,,,,,,,,0.4,600.0,2.0,,,,thermal,crushing,mixed,fines,10.0,5.0,33.800000000000004,0.7426035502958579,False
98,OPC,0.0,3.0,34.2,,True,True,,matrix,,,,,,,,,,,,,,,,,,,,,0.4,600.0,2.0,,,,thermal,crushing,mixed,fines,10.0,5.0,33.800000000000004,1.0118343195266273,False
98,OPC,0.0,3.0,42.1,,True,True,,matrix,,,,,,,,,,,,,,,,,,,,,0.4,600.0,2.0,,,,thermal,crushing,mixed,fines,10.0,5.0,33.800000000000004,1.2455621301775146,False
98,RCF5,5.0,3.0,24.3,,True,True,,matrix,,,,,,,,,,,,,,,,,,,,,0.4,600.0,2.0,,,,thermal,crushing,mixed,fines,10.0,5.0,33.800000000000004,0.7189349112426034,False
98,RCF5,5.0,3.0,24.32,,False,True,,sheet1,,,,,,,,,,,,,,,,,,,,,0.4,600.0,2.0,,,,thermal,crushing,mixed,fines,10.0,5.0,33.800000000000004,0.7195266272189348,False
98,RCF5,5.0,3.0,33.1,,True,True,,matrix,,,,,,,,,,,,,,,,,,,,,0.4,600.0,2.0,,,,thermal,crushing,mixed,fines,10.0,5.0,33.800000000000004,0.9792899408284023,False
98,RCF5,5.0,3.0,40.5,,True,True,,matrix,,,,,,,,,,,,,,,,,,,,,0.4,600.0,2.0,,,,thermal,crushing,mixed,fines,10.0,5.0,33.800000000000004,1.1982248520710057,False
98,RCF5,5.0,7.0,33.11,,False,True,,sheet1,,,,,,,,,,,,,,,,,,,,,0.4,600.0,2.0,,,,thermal,crushing,mixed,fines,10.0,5.0,,,False
98,RCF5,5.0,28.0,40.5,,False,True,,sheet1,,,,,,,,,,,,,,,,,,,,,0.4,600.0,2.0,,,,thermal,crushing,mixed,fines,10.0,5.0,,,False
98,RCF10,10.0,3.0,23.5,,True,True,,matrix,,,,,,,,,,,,,,,,,,,,,0.4,600.0,2.0,,,,thermal,crushing,mixed,fines,10.0,5.0,33.800000000000004,0.695266272189349,False
98,RCF10,10.0,3.0,23.51,,False,True,,sheet1,,,,,,,,,,,,,,,,,,,,,0.4,600.0,2.0,,,,thermal,crushing,mixed,fines,10.0,5.0,33.800000000000004,0.6955621301775148,False
98,RCF10-800,10.0,3.0,23.8,,True,True,Thermal Treatment,matrix,,,,,,,,,,,,,,,,,,,,,0.4,600.0,2.0,,,,thermal,crushing,mixed,fines,10.0,5.0,33.800000000000004,0.7041420118343195,False
98,RCF10-800,10.0,3.0,23.82,,False,True,,sheet1,,,,,,,,,,,,,,,,,,,,,0.4,600.0,2.0,,,,thermal,crushing,mixed,fines,10.0,5.0,33.800000000000004,0.7047337278106508,False
98,RCF10-400,10.0,3.0,24.1,,True,True,Thermal Treatment,matrix,,,,,,,,,,,,,,,,,,,,,0.4,600.0,2.0,,,,thermal,crushing,mixed,fines,10.0,5.0,33.800000000000004,0.7130177514792899,False
98,RCF10-400,10.0,3.0,24.11,,False,True,,sheet1,,,,,,,,,,,,,,,,,,,,,0.4,600.0,2.0,,,,thermal,crushing,mixed,fines,10.0,5.0,33.800000000000004,0.7133136094674555,False
98,RCF10-600,10.0,3.0,24.89,,False,True,,sheet1,,,,,,,,,,,,,,,,,,,,,0.4,600.0,2.0,,,,thermal,crushing,mixed,fines,10.0,5.0,33.800000000000004,0.7363905325443786,False
98,RCF10-600,10.0,3.0,24.9,,True,True,Thermal Treatment,matrix,,,,,,,,,,,,,,,,,,,,,0.4,600.0,2.0,,,,thermal,crushing,mixed,fines,10.0,5.0,33.800000000000004,0.7366863905325443,False
98,RCF10,10.0,3.0,31.9,,True,True,,matrix,,,,,,,,,,,,,,,,,,,,,0.4,600.0,2.0,,,,thermal,crushing,mixed,fines,10.0,5.0,33.800000000000004,0.9437869822485205,False
98,RCF10-800,10.0,3.0,32.1,,True,True,Thermal Treatment,matrix,,,,,,,,,,,,,,,,,,,,,0.4,600.0,2.0,,,,thermal,crushing,mixed,fines,10.0,5.0,33.800000000000004,0.9497041420118343,False
98,RCF10-400,10.0,3.0,32.8,,True,True,Thermal Treatment,matrix,,,,,,,,,,,,,,,,,,,,,0.4,600.0,2.0,,,,thermal,crushing,mixed,fines,10.0,5.0,33.800000000000004,0.9704142011834318,False
98,RCF10-600,10.0,3.0,33.9,,True,True,Thermal Treatment,matrix,,,,,,,,,,,,,,,,,,,,,0.4,600.0,2.0,,,,thermal,crushing,mixed,fines,10.0,5.0,33.800000000000004,1.0029585798816567,False
98,RCF10,10.0,3.0,38.9,,True,True,,matrix,,,,,,,,,,,,,,,,,,,,,0.4,600.0,2.0,,,,thermal,crushing,mixed,fines,10.0,5.0,33.800000000000004,1.1508875739644968,False
98,RCF10-800,10.0,3.0,39.75,,True,True,Thermal Treatment,matrix,,,,,,,,,,,,,,,,,,,,,0.4,600.0,2.0,,,,thermal,crushing,mixed,fines,10.0,5.0,33.800000000000004,1.1760355029585798,False
98,RCF10-400,10.0,3.0,39.793,,True,True,Thermal Treatment,matrix,,,,,,,,,,,,,,,,,,,,,0.4,600.0,2.0,,,,thermal,crushing,mixed,fines,10.0,5.0,33.800000000000004,1.1773076923076922,False
98,RCF10-600,10.0,3.0,39.983,,True,True,Thermal Treatment,matrix,,,,,,,,,,,,,,,,,,,,,0.4,600.0,2.0,,,,thermal,crushing,mixed,fines,10.0,5.0,33.800000000000004,1.18292899408284,False
98,RCF10,10.0,7.0,31.85,,False,True,,sheet1,,,,,,,,,,,,,,,,,,,,,0.4,600.0,2.0,,,,thermal,crushing,mixed,fines,10.0,5.0,,,False
98,RCF10-800,10.0,7.0,32.1,,False,True,,sheet1,,,,,,,,,,,,,,,,,,,,,0.4,600.0,2.0,,,,thermal,crushing,mixed,fines,10.0,5.0,,,False
98,RCF10-400,10.0,7.0,32.81,,False,True,,sheet1,,,,,,,,,,,,,,,,,,,,,0.4,600.0,2.0,,,,thermal,crushing,mixed,fines,10.0,5.0,,,False
98,RCF10-600,10.0,7.0,33.9,,False,True,,sheet1,,,,,,,,,,,,,,,,,,,,,0.4,600.0,2.0,,,,thermal,crushing,mixed,fines,10.0,5.0,,,False
98,7d,10.0,7.0,34.21,,False,True,,sheet1,,,,,,,,,,,,,,,,,,,,,0.4,600.0,2.0,,,,thermal,crushing,mixed,fines,10.0,5.0,,,False
98,RCF10,10.0,28.0,38.92,,False,True,,sheet1,,,,,,,,,,,,,,,,,,,,,0.4,600.0,2.0,,,,thermal,crushing,mixed,fines,10.0,5.0,,,False
98,RCF10-800,10.0,28.0,39.75,,False,True,,sheet1,,,,,,,,,,,,,,,,,,,,,0.4,600.0,2.0,,,,thermal,crushing,mixed,fines,10.0,5.0,,,False
98,RCF10-400,10.0,28.0,39.793,,False,True,,sheet1,,,,,,,,,,,,,,,,,,,,,0.4,600.0,2.0,,,,thermal,crushing,mixed,fines,10.0,5.0,,,False
98,RCF10-600,10.0,28.0,39.983,,False,True,,sheet1,,,,,,,,,,,,,,,,,,,,,0.4,600.0,2.0,,,,thermal,crushing,mixed,fines,10.0,5.0,,,False
98,28d,10.0,28.0,42.11,,False,True,,sheet1,,,,,,,,,,,,,,,,,,,,,0.4,600.0,2.0,,,,thermal,crushing,mixed,fines,10.0,5.0,,,False
98,RCF20,20.0,3.0,20.1,,True,True,,matrix,,,,,,,,,,,,,,,,,,,,,0.4,600.0,2.0,,,,thermal,crushing,mixed,fines,10.0,5.0,33.800000000000004,0.5946745562130177,False
98,RCF20,20.0,3.0,20.12,,False,True,,sheet1,,,,,,,,,,,,,,,,,,,,,0.4,600.0,2.0,,,,thermal,crushing,mixed,fines,10.0,5.0,33.800000000000004,0.595266272189349,False
98,RCF20,20.0,3.0,27.5,,True,True,,matrix,,,,,,,,,,,,,,,,,,,,,0.4,600.0,2.0,,,,thermal,crushing,mixed,fines,10.0,5.0,33.800000000000004,0.8136094674556212,False
98,RCF20,20.0,3.0,33.8,,True,True,,matrix,,,,,,,,,,,,,,,,,,,,,0.4,600.0,2.0,,,,thermal,crushing,mixed,fines,10.0,5.0,33.800000000000004,0.9999999999999998,False
98,RCF20,20.0,7.0,27.5,,False,True,,sheet1,,,,,,,,,,,,,,,,,,,,,0.4,600.0,2.0,,,,thermal,crushing,mixed,fines,10.0,5.0,,,False
98,RCF20,20.0,28.0,33.8,,False,True,,sheet1,,,,,,,,,,,,,,,,,,,,,0.4,600.0,2.0,,,,thermal,crushing,mixed,fines,10.0,5.0,,,False
98,RCF30,30.0,3.0,16.2,,True,True,,matrix,,,,,,,,,,,,,,,,,,,,,0.4,600.0,2.0,,,,thermal,crushing,mixed,fines,10.0,5.0,33.800000000000004,0.47928994082840226,False
98,RCF30,30.0,3.0,16.21,,False,True,,sheet1,,,,,,,,,,,,,,,,,,,,,0.4,600.0,2.0,,,,thermal,crushing,mixed,fines,10.0,5.0,33.800000000000004,0.479585798816568,False
98,RCF30,30.0,3.0,22.4,,True,True,,matrix,,,,,,,,,,,,,,,,,,,,,0.4,600.0,2.0,,,,thermal,crushing,mixed,fines,10.0,5.0,33.800000000000004,0.6627218934911241,False
98,RCF30,30.0,3.0,28.1,,True,True,,matrix,,,,,,,,,,,,,,,,,,,,,0.4,600.0,2.0,,,,thermal,crushing,mixed,fines,10.0,5.0,33.800000000000004,0.831360946745562,False
98,RCF30,30.0,7.0,22.4,,False,True,,sheet1,,,,,,,,,,,,,,,,,,,,,0.4,600.0,2.0,,,,thermal,crushing,mixed,fines,10.0,5.0,,,False
98,RCF30,30.0,28.0,28.1,,False,True,,sheet1,,,,,,,,,,,,,,,,,,,,,0.4,600.0,2.0,,,,thermal,crushing,mixed,fines,10.0,5.0,,,False
99,,0.0,7.0,5.5,,False,True,,sheet1,42.96,43.28,5.21,3.06,1.91,2.13,,0.5,,,,,,,,,,,,,0.4,1000.0,3.0,15.0,650.0,,multiple,combined,mixed,paste,,,24.76666666666667,0.22207267833109015,False
99,,0.0,7.0,33.2,,False,True,,sheet1,42.96,43.28,5.21,3.06,1.91,2.13,,0.5,,,,,,,,,,,,,0.4,1000.0,3.0,15.0,650.0,,multiple,combined,mixed,paste,,,24.76666666666667,1.3405114401076716,False
99,,0.0,7.0,35.6,,False,True,,sheet1,42.96,43.28,5.21,3.06,1.91,2.13,,0.5,,,,,,,,,,,,,0.4,1000.0,3.0,15.0,650.0,,multiple,combined,mixed,paste,,,24.76666666666667,1.4374158815612381,False
99,C-1200-0,100.0,,5.5,,False,False,Thermal Activation,matrix,42.96,43.28,5.21,3.06,1.91,2.13,,0.5,,,,,,,,,,,,,0.4,1000.0,3.0,15.0,650.0,,multiple,combined,mixed,paste,,,,,False
99,C-1200-40,100.0,,10.1,,False,False,Thermal Activation,matrix,42.96,43.28,5.21,3.06,1.91,2.13,,0.5,,,,,,,,,,,,,0.4,1000.0,3.0,15.0,650.0,,multiple,combined,mixed,paste,,,,,False
99,C-1200-60,100.0,,12.3,,False,False,Thermal Activation,matrix,42.96,43.28,5.21,3.06,1.91,2.13,,0.5,,,,,,,,,,,,,0.4,1000.0,3.0,15.0,650.0,,multiple,combined,mixed,paste,,,,,False
99,C-800-60,100.0,,16.3,,False,False,Thermal Activation,matrix,42.96,43.28,5.21,3.06,1.91,2.13,,0.5,,,,,,,,,,,,,0.4,1000.0,3.0,15.0,650.0,,multiple,combined,mixed,paste,,,,,False
99,C-800-20,100.0,,20.4,,False,False,Thermal Activation,matrix,42.96,43.28,5.21,3.06,1.91,2.13,,0.5,,,,,,,,,,,,,0.4,1000.0,3.0,15.0,650.0,,multiple,combined,mixed,paste,,,,,False
99,C-800-40,100.0,,20.8,,False,False,Thermal Activation,matrix,42.96,43.28,5.21,3.06,1.91,2.13,,0.5,,,,,,,,,,,,,0.4,1000.0,3.0,15.0,650.0,,multiple,combined,mixed,paste,,,,,False
99,C-1000-60,100.0,,26.1,,False,False,Thermal Activation,matrix,42.96,43.28,5.21,3.06,1.91,2.13,,0.5,,,,,,,,,,,,,0.4,1000.0,3.0,15.0,650.0,,multiple,combined,mixed,paste,,,,,False
99,C-1000-40,100.0,,29.5,,False,False,Thermal Activation,matrix,42.96,43.28,5.21,3.06,1.91,2.13,,0.5,,,,,,,,,,,,,0.4,1000.0,3.0,15.0,650.0,,multiple,combined,mixed,paste,,,,,False
99,C-1000-0,100.0,,33.2,,False,False,Thermal Activation,matrix,42.96,43.28,5.21,3.06,1.91,2.13,,0.5,,,,,,,,,,,,,0.4,1000.0,3.0,15.0,650.0,,multiple,combined,mixed,paste,,,,,False
99,C-800-0,100.0,,35.6,,False,False,Thermal Activation,matrix,42.96,43.28,5.21,3.06,1.91,2.13,,0.5,,,,,,,,,,,,,0.4,1000.0,3.0,15.0,650.0,,multiple,combined,mixed,paste,,,,,False
99,C-1000-20,100.0,,36.5,,False,False,Thermal Activation,matrix,42.96,43.28,5.21,3.06,1.91,2.13,,0.5,,,,,,,,,,,,,0.4,1000.0,3.0,15.0,650.0,,multiple,combined,mixed,paste,,,,,False
101,CRP paste,20.0,28.0,5.92,,False,True,Gas-solid carbonation,matrix,22.33,60.16,5.75,5.06,2.08,,,,4.44,,,,,0.2128,25836.666666666668,25836.666666666668,,,,,0.4,,,4.0,,2.0,carbonation,combined,mixed,paste,,23.39,,,False
101,,23.39,28.0,5.92,,False,True,,sheet1,22.33,60.16,5.75,5.06,2.08,,,,4.44,,,,,0.2128,25836.666666666668,25836.666666666668,,,,,0.4,,,4.0,,2.0,carbonation,combined,mixed,paste,,23.39,,,False
102,,0.0,7.0,34.1,,False,True,,sheet1,26.13,52.8,1.27,1.54,,,0.131,0.288,17.5,,13.134444444444446,30.911111111111115,108.96666666666668,,,,,,,,0.45,,,25.0,500.0,1.0,multiple,crushing,,fines,,0.0,34.1,1.0,False
102,,0.0,28.0,48.55,,False,True,,sheet1,26.13,52.8,1.27,1.54,,,0.131,0.288,17.5,,13.134444444444446,30.911111111111115,108.96666666666668,,,,,,,,0.45,,,25.0,500.0,1.0,multiple,crushing,,fines,,0.0,48.55,1.0,False
102,mortar-untreated,20.0,7.0,19.9,,False,True,,matrix,26.13,52.8,1.27,1.54,,,0.131,0.288,17.5,,13.134444444444446,30.911111111111115,108.96666666666668,,,,,,,,0.45,,,25.0,500.0,1.0,multiple,crushing,,fines,,0.0,34.1,0.5835777126099706,False
102,MCA-RCF 40 min,20.0,7.0,25.77,,False,True,Mechanochemical Activation,matrix,26.13,52.8,1.27,1.54,,,0.131,0.288,17.5,,13.134444444444446,30.911111111111115,108.96666666666668,,,,,,,,0.45,,,25.0,500.0,1.0,multiple,crushing,,fines,,0.0,34.1,0.7557184750733137,False
102,MCA-RCF 30 min,20.0,7.0,28.31,,False,True,Mechanochemical Activation,matrix,26.13,52.8,1.27,1.54,,,0.131,0.288,17.5,,13.134444444444446,30.911111111111115,108.96666666666668,,,,,,,,0.45,,,25.0,500.0,1.0,multiple,crushing,,fines,,0.0,34.1,0.8302052785923753,False
102,MCA-RCF 10 min,20.0,7.0,28.9,,False,True,Mechanochemical Activation,matrix,26.13,52.8,1.27,1.54,,,0.131,0.288,17.5,,13.134444444444446,30.911111111111115,108.96666666666668,,,,,,,,0.45,,,25.0,500.0,1.0,multiple,crushing,,fines,,0.0,34.1,0.847507331378299,False
102,,20.0,7.0,31.02,,False,True,,sheet1,26.13,52.8,1.27,1.54,,,0.131,0.288,17.5,,13.134444444444446,30.911111111111115,108.96666666666668,,,,,,,,0.45,,,25.0,500.0,1.0,multiple,crushing,,fines,,0.0,34.1,0.9096774193548387,False
102,mortar-untreated,20.0,28.0,29.13,,False,True,,matrix,26.13,52.8,1.27,1.54,,,0.131,0.288,17.5,,13.134444444444446,30.911111111111115,108.96666666666668,,,,,,,,0.45,,,25.0,500.0,1.0,multiple,crushing,,fines,,0.0,48.55,0.6,False
102,MCA-RCF 40 min,20.0,28.0,36.81,,False,True,Mechanochemical Activation,matrix,26.13,52.8,1.27,1.54,,,0.131,0.288,17.5,,13.134444444444446,30.911111111111115,108.96666666666668,,,,,,,,0.45,,,25.0,500.0,1.0,multiple,crushing,,fines,,0.0,48.55,0.7581874356333678,False
102,,20.0,28.0,39.33,,False,True,,sheet1,26.13,52.8,1.27,1.54,,,0.131,0.288,17.5,,13.134444444444446,30.911111111111115,108.96666666666668,,,,,,,,0.45,,,25.0,500.0,1.0,multiple,crushing,,fines,,0.0,48.55,0.8100926879505664,False
102,MCA-RCF 30 min,20.0,28.0,39.38,,False,True,Mechanochemical Activation,matrix,26.13,52.8,1.27,1.54,,,0.131,0.288,17.5,,13.134444444444446,30.911111111111115,108.96666666666668,,,,,,,,0.45,,,25.0,500.0,1.0,multiple,crushing,,fines,,0.0,48.55,0.8111225540679713,False
102,MCA-RCF 10 min,20.0,28.0,40.19,,False,True,Mechanochemical Activation,matrix,26.13,52.8,1.27,1.54,,,0.131,0.288,17.5,,13.134444444444446,30.911111111111115,108.96666666666668,,,,,,,,0.45,,,25.0,500.0,1.0,multiple,crushing,,fines,,0.0,48.55,0.8278063851699279,False
103,28d,0.0,28.0,78.41,,False,True,,sheet1,45.38,19.85,12.43,9.87,2.32,0.95,0.08,4.12,4.15,,,17.0,,17.0,,,,,,,0.4,1000.0,2.0,24.0,70.0,2.0,multiple,combined,quartz,powder,20.0,0.0,78.41,1.0,False
103,90d,0.0,90.0,92.0,,False,True,,sheet1,45.38,19.85,12.43,9.87,2.32,0.95,0.08,4.12,4.15,,,17.0,,17.0,,,,,,,0.4,1000.0,2.0,24.0,70.0,2.0,multiple,combined,quartz,powder,20.0,0.0,92.0,1.0,False
103,28d,10.0,28.0,73.3,,False,True,,sheet1,45.38,19.85,12.43,9.87,2.32,0.95,0.08,4.12,4.15,,,17.0,,17.0,,,,,,,0.4,1000.0,2.0,24.0,70.0,2.0,multiple,combined,quartz,powder,20.0,0.0,78.41,0.9348297411044509,False
103,90d,10.0,90.0,98.0,,False,True,,sheet1,45.38,19.85,12.43,9.87,2.32,0.95,0.08,4.12,4.15,,,17.0,,17.0,,,,,,,0.4,1000.0,2.0,24.0,70.0,2.0,multiple,combined,quartz,powder,20.0,0.0,92.0,1.065217391304348,False
103,28d,20.0,28.0,73.0,,False,True,,sheet1,45.38,19.85,12.43,9.87,2.32,0.95,0.08,4.12,4.15,,,17.0,,17.0,,,,,,,0.4,1000.0,2.0,24.0,70.0,2.0,multiple,combined,quartz,powder,20.0,0.0,78.41,0.9310036985078435,False
103,90d,20.0,90.0,99.0,,False,True,,sheet1,45.38,19.85,12.43,9.87,2.32,0.95,0.08,4.12,4.15,,,17.0,,17.0,,,,,,,0.4,1000.0,2.0,24.0,70.0,2.0,multiple,combined,quartz,powder,20.0,0.0,92.0,1.076086956521739,False
103,28d,30.0,28.0,68.41,,False,True,,sheet1,45.38,19.85,12.43,9.87,2.32,0.95,0.08,4.12,4.15,,,17.0,,17.0,,,,,,,0.4,1000.0,2.0,24.0,70.0,2.0,multiple,combined,quartz,powder,20.0,0.0,78.41,0.8724652467797475,False
103,90d,30.0,90.0,91.0,,False,True,,sheet1,45.38,19.85,12.43,9.87,2.32,0.95,0.08,4.12,4.15,,,17.0,,17.0,,,,,,,0.4,1000.0,2.0,24.0,70.0,2.0,multiple,combined,quartz,powder,20.0,0.0,92.0,0.9891304347826086,False
103,28d,40.0,28.0,67.06,,False,True,,sheet1,45.38,19.85,12.43,9.87,2.32,0.95,0.08,4.12,4.15,,,17.0,,17.0,,,,,,,0.4,1000.0,2.0,24.0,70.0,2.0,multiple,combined,quartz,powder,20.0,0.0,78.41,0.8552480550950134,False
103,90d,40.0,90.0,86.0,,False,True,,sheet1,45.38,19.85,12.43,9.87,2.32,0.95,0.08,4.12,4.15,,,17.0,,17.0,,,,,,,0.4,1000.0,2.0,24.0,70.0,2.0,multiple,combined,quartz,powder,20.0,0.0,92.0,0.9347826086956522,False
103,28d,50.0,28.0,61.38,,False,True,,sheet1,45.38,19.85,12.43,9.87,2.32,0.95,0.08,4.12,4.15,,,17.0,,17.0,,,,,,,0.4,1000.0,2.0,24.0,70.0,2.0,multiple,combined,quartz,powder,20.0,0.0,78.41,0.78280831526591,False
103,90d,50.0,90.0,81.0,,False,True,,sheet1,45.38,19.85,12.43,9.87,2.32,0.95,0.08,4.12,4.15,,,17.0,,17.0,,,,,,,0.4,1000.0,2.0,24.0,70.0,2.0,multiple,combined,quartz,powder,20.0,0.0,92.0,0.8804347826086957,False
