Repository: Laxmidhar9823/Google-project-Civil

File: Data/pipeline/out_xgb_before/papers_wide.csv (part 1 of 3)
paper_id,Paper Title,Authors,Journal Name,Publication Year,DOI (Digital Object Identifier),Material Type::Extracted Value,Source Material::Extracted Value,RHA Processing Method::Extracted Value,RHA Processing Parameters::Extracted Value,Activation Method::Extracted Value,Activation Parameters::Extracted Value,Carbonation Conditions::Extracted Value,Thermal Treatment Temperature::Extracted Value,Thermal Treatment Duration::Extracted Value,Mechanical Activation Method::Extracted Value,Grinding Duration::Extracted Value,Grinding Speed::Extracted Value,Other Activation Conditions::Extracted Value,Water-to-Binder Ratio (w/b)::Extracted Value,Particle Size Distribution::Extracted Value,d10::Extracted Value,d50::Extracted Value,d90::Extracted Value,Mean Particle Size::Extracted Value,Specific Surface Area::Extracted Value,BET Surface Area::Extracted Value,Blaine Fineness::Extracted Value,Water Absorption Capacity::Extracted Value,Specific Gravity::Extracted Value,Bulk Density::Extracted Value,SiO2::Extracted Value,CaO::Extracted Value,Al2O3::Extracted Value,Fe2O3::Extracted Value,MgO::Extracted Value,SO3::Extracted Value,Na2O::Extracted Value,K2O::Extracted Value,Loss on Ignition (LOI)::Extracted Value,Other Reported Oxides::Extracted Value,XRD Phases::Extracted Value,Mineral Composition::Extracted Value,Amorphous Content::Extracted Value,Pozzolanic Reactivity::Extracted Value,Pozzolanic Activity Index::Extracted Value,Strength Activity Index::Extracted Value,Heat Release Data::Extracted Value,Other Reactivity Indicators::Extracted Value,Cement Replacement Level(s)::Extracted Value,Optimum Replacement Level of Cement with Rice Husk Ash (RHA)::Extracted Value,Compressive Strength::Extracted Value,Relative Compressive Strength (% of control if reported)::Extracted Value,7-Day Heat Release::Extracted Value,Relative Heat Release (% of control if reported)::Extracted Value,Initial Setting Time::Extracted Value,Final Setting Time::Extracted Value,Flexural Strength::Extracted Value,Relative Flexural Strength (% of control if reported)::Extracted Value,Shrinkage::Extracted Value,Relative Shrinkage (% of control if reported)::Extracted Value,Material Type::Unit,Source Material::Unit,RHA Processing Method::Unit,RHA Processing Parameters::Unit,Activation Method::Unit,Activation Parameters::Unit,Carbonation Conditions::Unit,Thermal Treatment Temperature::Unit,Thermal Treatment Duration::Unit,Mechanical Activation Method::Unit,Grinding Duration::Unit,Grinding Speed::Unit,Other Activation Conditions::Unit,Water-to-Binder Ratio (w/b)::Unit,Particle Size Distribution::Unit,d10::Unit,d50::Unit,d90::Unit,Mean Particle Size::Unit,Specific Surface Area::Unit,BET Surface Area::Unit,Blaine Fineness::Unit,Water Absorption Capacity::Unit,Specific Gravity::Unit,Bulk Density::Unit,SiO2::Unit,CaO::Unit,Al2O3::Unit,Fe2O3::Unit,MgO::Unit,SO3::Unit,Na2O::Unit,K2O::Unit,Loss on Ignition (LOI)::Unit,Other Reported Oxides::Unit,XRD Phases::Unit,Mineral Composition::Unit,Amorphous Content::Unit,Pozzolanic Reactivity::Unit,Pozzolanic Activity Index::Unit,Strength Activity Index::Unit,Heat Release Data::Unit,Other Reactivity Indicators::Unit,Cement Replacement Level(s)::Unit,Optimum Replacement Level of Cement with Rice Husk Ash (RHA)::Unit,Compressive Strength::Unit,Relative Compressive Strength (% of control if reported)::Unit,7-Day Heat Release::Unit,Relative Heat Release (% of control if reported)::Unit,Initial Setting Time::Unit,Final Setting Time::Unit,Flexural Strength::Unit,Relative Flexural Strength (% of control if reported)::Unit,Shrinkage::Unit,Relative Shrinkage (% of control if reported)::Unit
0,Mechanical Properties and Durability of Concretes Containing Rice Husk Ash as Supplementary Cementing Material,"A.A.Ramezanianpour, P.Pourbeik, M.Mahdikhani, and F.Moodi",Second International Conference on Sustainable Construction Materials and Technologies,2010,,"Rice Husk Ash (RHA), RHA-650-60",Rice husks from North of Iran,Controlled burning in a specially designed furnace,Temperature of 650 °C and 60 minutes burning time,Thermal activation,Temperature of 650 °C and 60 minutes burning time,,650,60,,,,Blowing air used to regulate temperatures,0.5,,,,,,,,3600,,2.15,,89.61,0.91,0.04,0.22,0.42,0.15,0.07,1.58,5.91,"P2O5: 0.41, TiO2: 0.02",Quartz,Quartz,Up to 90 / Non-crystalline,High pozzolanic activity,High,,,Pozzolanic reactions between amorphous silica of RHA and calcium hydroxide,"7, 10, 15",15,"3 days: 20 (7%), 20 (10%), 20 (15%); 7 days: 29.5 (7%), 30.5 (10%), 31 (15%); 28 days: 44.5 (7%), 46 (10%), 47.5 (15%); 56 days: 52.5 (7%), 54 (10%), 56 (15%); 90 days: 54.5 (7%), 55.5 (10%), 58.4 (15%)",,,,,,,,,,,,,"°C, min",,"°C, min",,°C,min,,,,,,,,,,,,,cm²/gram,,,,%,%,%,%,%,%,%,%,%,%,,,%,,,,,,%,%,MPa,%,,%,,,,%,,%
1,Effect of rice husk ash on high strength concrete,Muhammad Shoaib Ismail and A. M. Waliuddin,Construction and Building Materials,1996,,rice husk ash (RHA) / RHA passing #200 and #325 sieves,"rice husk, an agro-waste material / local market",Burning and grinding in a ball mill,Burning duration: 24 h; Ventilation: top and bottom; Grinding: ball mill; Sieving: over #200 and #325 sieves,Thermal treatment and mechanical grinding,Grinding time: 90 min; Burning temperature: 400-700°C,,400-700,24,Ball mill grinding,90,,,"0.24, 0.31, 0.33, 0.36, 0.30, 0.32, 0.34",,,,,,,,,,2.11,,80,3.82,3.93,0.41,0.25,0.78,0.67,1.45,8.56,,,Crystalline structure,,,,,,Slow rate of hydration,"10, 20, 30",10% (or between 10% and 20%),"Cube (fcu):
Mix A: 54.3 (3d), 62.3 (7d), 72.4 (28d), 85.0 (150d)
Mix Aa-10: 46.2 (3d), 56.0 (7d), 68.1 (28d), 71.1 (150d)
Mix Aa-20: 35.3 (3d), 46.8 (7d), 57.3 (28d), 57.4 (150d)
Mix Aa-30: 31.5 (3d), 39.3 (7d), 47.7 (28d), 48.8 (150d)
Mix Ab-10: 47.0 (3d), 61.0 (7d), 71.0 (28d), 72.4 (150d)
Mix Ab-20: 46.7 (3d), 56.0 (7d), 70.2 (28d), 70.3 (150d)
Mix Ab-30: 43.1 (3d), 51.7 (7d), 63.0 (28d), 63.2 (150d)

Cylinder (fc):
Mix A: 36.6 (7d), 46.3 (28d), 56.0 (150d)
Mix Aa-10: 32.9 (7d), 43.3 (28d)
Mix Aa-20: 26.3 (7d), 36.7 (28d)
Mix Aa-30: 24.2 (7d), 31.0 (28d)
Mix Ab-10: 35.7 (7d), 45.7 (28d)
Mix Ab-20: 33.8 (7d), 45.0 (28d)
Mix Ab-30: 32.5 (7d), 39.7 (28d)","3-day % of 28-day strength: A: 75.0%, Aa-10: 67.9%, Aa-20: 61.6%, Aa-30: 66.0%, Ab-10: 66.2%, Ab-20: 66.5%, Ab-30: 68.4%
7-day % of 28-day strength: A: 86.0%, Aa-10: 82.0%, Aa-20: 82.0%, Aa-30: 82.0%, Ab-10: 86.0%, Ab-20: 80.0%, Ab-30: 82.0%",,,,,,,,,,,,,,,,°C,h,,min,,,,,,,,,,,,,,,%,%,%,%,%,%,%,%,%,,,,,,,,,,%,%,MPa,%,,,,,,,,
2,Performance of rice husk ash produced using a new technology as a mineral admixture in concrete,"M. Nehdi, J. Duquette, A. El Damatty",Cement and Concrete Research,2003,10.1016/S0008-8846(03)00038-3,Rice husk ash (RHA) / Egyptian rice husk ash (EG-RHA),Egyptian rice husk,Controlled combustion in a Torbed reactor,Combustion temperature: 750 °C (RHA-A and RHA-C) and 830 °C (RHA-B); RHA-C includes external jet of process air stream on sidewall,Mechanical grinding,Vibratory ring pulverizer with 100-ml capacity,,"750 (RHA-A, RHA-C), 830 (RHA-B)",Short residency time,Grinding using a vibratory ring pulverizer,Target mean particle size reached of 7 µm,,External jet of air on the sidewall of the reactor at hot spots (for RHA-C),0.40,"Passing 45 µm: 98.2 (RHA-A), 97.7 (RHA-B), 97.9 (RHA-C); Raw particle size range: 44 to 46",,,,"Raw: 4446; Ground: 7.15 (RHA-A), 7.63 (RHA-B), 7.41 (RHA-C)","Nitrogen adsorption after grinding: 17.96 (RHA-A), 13.71 (RHA-B), 23.64 (RHA-C)","Nitrogen adsorption before grinding: 13.01 (RHA-A), 9.99 (RHA-B), 22.92 (RHA-C)",,,"2.05 (RHA-A), 2.05 (RHA-B), 2.05 (RHA-C)",,"94.6 (RHA-A), 93.7 (RHA-B), 91.6 (RHA-C)","0.4 (RHA-A), 0.6 (RHA-B), 0.6 (RHA-C)","0.3 (RHA-A), 0.3 (RHA-B), 0.5 (RHA-C)","0.3 (RHA-A), 0.2 (RHA-B), 0.4 (RHA-C)","0.3 (RHA-A), 0.4 (RHA-B), 0.5 (RHA-C)","1.0 (RHA-A), 1.4 (RHA-B), 2.6 (RHA-C)","0.2 (RHA-A), 0.2 (RHA-B), 0.3 (RHA-C)","1.3 (RHA-A), 1.4 (RHA-B), 1.6 (RHA-C)","1.8 (RHA-A), 2.3 (RHA-B), 3.7 (RHA-C)","Equivalent alkalis (Na2O + 0.658 K2O): 1.1 (RHA-A), 1.2 (RHA-B), 1.4 (RHA-C); P2O5: 0.3 (RHA-A), 0.4 (RHA-B), 0.4 (RHA-C); TiO2: 0.03 (RHA-A), 0.03 (RHA-B), 0.04 (RHA-C); Carbon content: 1.0 (RHA-A), 1.4 (RHA-B), 2.6 (RHA-C)",Amorphous silica with very small crystalline silica (SiO2) peaks for RHA-A and RHA-B; distinct crystalline silica (SiO2) peak for RHA-C,Silica (SiO2),Mainly amorphous (RHA-A and RHA-B),,"7 days: 88 (RHA-A), 105 (RHA-B), 117 (RHA-C); 28 days: 122 (RHA-A), 117 (RHA-B), 144 (RHA-C)",,,"Water requirement: 99 (RHA-A), 95 (RHA-B), 100 (RHA-C)","7.5, 10, 12.5",,GRAPH-DERIVED: 1-day range ~2837.5 MPa; 28-day range ~5972.5 MPa (depending on RHA type and replacement level),"Up to 120% (7.5% level), 127% (10% level), 140% (12.5% level) at 56 days",,,,,,,,,,,,°C,,mL,,°C,,,,,,,% / µm,,,,µm,m²/g,m²/g,,,,,%,%,%,%,%,%,%,%,%,%,,,,,%,,,%,%,,MPa,%,,,,,,,,
3,Strength development of concrete with rice-husk ash,Gemma Rodríguez de Sensale,Cement & Concrete Composites,2006,10.1016/j.cemconcomp.2005.09.005,Rice-husk ash (RHA) / residual RHA / homogeneous ash produced by controlled incineration,Rice husk from rice paddy milling industry in Uruguay (UY RHA); controlled incineration from the United States (USA RHA),Residual RHA: Processed waste dry-milled; USA RHA: Controlled incineration,Dry-milled for necessary time to obtain median particle size of 8 ?m,Thermal treatment (incineration for USA RHA) / Mechanical activation (dry-milling for UY RHA),,,,,Dry-milling,,,,"0.32, 0.40, 0.50",,,UY RHA: 8; USA RHA: 8,,,,"UY RHA: 28,800; USA RHA: 24,300",,,UY RHA: 2.06; USA RHA: 2.16,,UY RHA: 87.2; USA RHA: 88,UY RHA: 0.55; USA RHA: 0.8,UY RHA: 0.15; USA RHA: NULL,UY RHA: 0.16; USA RHA: 0.1,UY RHA: 0.35; USA RHA: 0.2,UY RHA: 0.32; USA RHA: NULL,UY RHA: 1.12; USA RHA: 0.7,UY RHA: 3.60; USA RHA: 2.2,UY RHA: 6.55; USA RHA: 8.1,"Manganese oxide (MnO): UY RHA: NULL, USA RHA: 0.2",USA RHA: non-crystalline; UY RHA: crystalline (cristobalite),Cristobalite in UY RHA,USA RHA: 98.5 (reactive silica); UY RHA: 39.55 (reactive silica),Reactive silica: USA RHA = 98.5%; UY RHA = 39.55%,,UY RHA: 92.93; USA RHA: 92.4 (according to ASTM C311-98b),,,"10, 20",,7-day: 20.8 to 51.1; 28-day: 31.5 to 60.4; 91-day: 35.5 to 68.5,,,,,,,,,,,,,,,,,,,,,,,,,,?m,,,,m²/kg,,,,,%,%,%,%,%,%,%,%,%,%,,,%,%,,%,,,%,,MPa,,,,,,,,,
4,Rice husk ash blended cement: Assessment of optimal level of replacement for strength and permeability properties of concrete,"K. Ganesan, K. Rajagopal, K. Thangavel",Construction and Building Materials,2008,10.1016/j.conbuildmat.2007.06.011,Rice husk ash (RHA),Rice husk residue,Thermal treatment and pulverization,Rate of temperature increase: 200 °C/h; Heating duration: 3 h 15 min; Isothermal holding time: 1 h; Final mean grain size: 3.8 µm,Thermal and Mechanical Activation,Controlled thermal burning followed by pulverization,,650,1,Pulverizing,,,Heating rate: 200 °C per hour; Total heating time to target temp: 3 h and 15 min,0.53,Distribution curve reported in Fig. 3,,,,3.80,36.47,36.47,,,2.06,Dense: 0.49; Loose: 0.40,87.32,0.48,0.22,0.28,0.28,,1.02,3.14,2.10,,"Quartz, Coesite (silicon dioxide), Cristobalite","Mostly amorphous silica with small quantities of quartz, coesite, crystobalite",Mostly amorphous (87% total silica),Efficient pozzolanic material,,,,,"5, 10, 15, 20, 25, 30, 35",30,"Mortar (1-day): M0=11.6, M1=12.0, M2=12.8, M3=13.8, M4=12.2, M5=11.7, M6=11.1, M7=10.4;
Mortar (3-day): M0=20.9, M1=22.1, M2=24.4, M3=28.9, M4=24.8, M5=23.6, M6=20.74, M7=18.4;
Mortar (7-day): M0=27.2, M1=27.4, M2=27.8, M3=29.3, M4=28.3, M5=27.6, M6=27.4, M7=26.4;
Mortar (28-day): M0=37.0, M1=38.9, M2=42.8, M3=46.7, M4=39.8, M5=38.3, M6=37.0, M7=36.0;
Concrete (7-day): R0=32.3, R1=27.6, R2=28.0, R3=36.0, R4=39.3, R5=36.1, R6=37.6, R7=31.1;
Concrete (14-day): R0=37.1, R1=34.2, R2=41.3, R3=41.8, R4=29.7, R5=38.8, R6=33.5, R7=35.1;
Concrete (28-day): R0=27.2, R1=40.0, R2=35.3, R3=29.3, R4=42.5, R5=28.7, R6=27.4, R7=25.7;
Concrete (90-day): R0=38.3, R1=43.3, R2=44.8, R3=45.7, R4=46.0, R5=43.0, R6=38.7, R7=37.2",,,,"0% CRL=78, 5% CRL=100, 10% CRL=108, 15% CRL=117, 20% CRL=106, 25% CRL=98, 30% CRL=88, 35% CRL=82","0% CRL=300, 5% CRL=283, 10% CRL=262, 15% CRL=249, 20% CRL=244, 25% CRL=239, 30% CRL=232, 35% CRL=221",,,,,Unitless,Unitless,Unitless,Unitless,Unitless,Unitless,,°C,h,Unitless,,,Unitless,Unitless,Unitless,,,,µm,m²/g,m²/g,,,Unitless,g/cm³,%,%,%,%,%,,%,%,%,,Unitless,Unitless,%,Unitless,,,,,%,%,MPa,,,,minutes,minutes,,,,
5,Influence of rice husk ash as supplementary material in cement paste and concrete,"Marshal G. Calica, Jr.",NLR Journal,2008,,Rice Husk Ash (RHA),Burnt rice husks from rice mills,Filtering in No. 200 sieve,75 ?m sieve opening (No. 200 sieve),,,,,,,,,,"0.55, 0.60, 0.65",,,,,,,,,,,,85.77,0.67,-0.24,0.32,-0.17,,0.09,0.81,,,,,,Highly active pozzolan,,,,Pozzolanic,"0, 10, 20",10,"22.92, 30.58, 29.58, 22.64, 22.64, 21.82, 9.86, 15.80, 16.35",,,,"210, 108, 196","97, 212, 385",,,,,,,,?m,,,,,,,,,,,,,,,,,,,,,,%,%,%,%,%,,%,%,,,,,,,,,,,%,%,MPa,,,,Min.,Min.,,,,
6,The Effect of Rice Husk Ash on Mechanical Properties and Durability of Sustainable Concretes,"A. A. Ramezanianpour, M. Mahdi khani, Gh. Ahmadibeni",International Journal of Civil Engineering,2009,,Rice Husk Ash (RHA),Rice husk,Controlled burning in a specially designed furnace,Burning temperature: 650 °C; Burning duration: 60 minutes,Thermal treatment (controlled burning),650 °C for 60 min,,650,60,,,,"Burning temperatures of 550, 600, 650, 700, 750 °C for 30, 60, 90 minutes, and 1100 °C for 5 minutes were investigated during optimization.",,,,,,,,,3600,,2.15,,89.61,0.91,0.04,0.22,0.42,0.15,0.07,1.58,5.91,P2O5: 0.41; TiO2: 0.02,Non-crystalline / Amorphous with minor quartz crystal,Quartz,Up to 90,High,High,3-day: 102%; 7-day: 106%; 28-day: 110%,,,"0, 7, 10, 15",15% (GRAPH-DERIVED),"CTL: 16.5 (3d), 30.2 (7d), 40.3 (28d), 50.3 (90d)
7% RHA: 16.8 (3d), 32.4 (7d), 42.8 (28d), 54.4 (90d)
10% RHA: 17.6 (3d), 32.6 (7d), 44.2 (28d), 59.0 (90d)
15% RHA: 17.9 (3d), 34.2 (7d), 46.9 (28d), 63.2 (90d)",,,,,,,,,,,,,"°C, minutes",,"°C, min",,°C,minutes,,,,"°C, min",,,,,,,,,cm²/gram,,,,%,%,%,%,%,%,%,%,%,%,,,%,,,% control,,,%,%,MPa,,,,,,,,,
7,Rice Husk Ash as a Supplementary Raw Material for the Production of CelluloseCement Composites with Improved Performance,"Conrado de Souza Rodrigues, Khosrow Ghavami, Piet Stroeven",Waste and Biomass Valorization,2010,10.1007/s12649-010-9017-7,"Rice Husk Ash (RHA), RHA-I, RHA-II",Rice husks,Burning in a fluidized bed kiln (RHA-I); re-burning in a muffle kiln (RHA-II); grinding in a ceramic ball mill,Burning temp: 500750 °C; Re-burning duration: 3 h at 750 °C; Grinding duration: 12 h,Thermal treatment and mechanical grinding,Thermal re-burning at 750 °C for 3 h; Grinding for 12 h in ceramic ball mill,,500750 °C (RHA-I); 750 °C (RHA-II),3,Grinding in ceramic ball mill,12,,,,GRAPH-DERIVED,RHA-I: ~1.2; RHA-II: ~2.1 (GRAPH-DERIVED),RHA-I: ~1.7; RHA-II: ~3.5 (GRAPH-DERIVED),RHA-I: ~3.2; RHA-II: ~7.5 (GRAPH-DERIVED),RHA-I: 1.8; RHA-II: 4.0,,RHA-I: 119; RHA-II: 15,,,,,RHA-I: 73.60; RHA-II: 94.60,RHA-I: 0.76; RHA-II: 0.93,RHA-I: 0.075; RHA-II: 0.09,RHA-I: 0.26; RHA-II: 0.15,RHA-I: 0.27; RHA-II: 0.28,RHA-I: 1.40; RHA-II: 0.58,RHA-I: 0.09; RHA-II: 0.06,RHA-I: 1.17; RHA-II: 1.12,RHA-I: 22.90; RHA-II: 1.40,,,Amorphous silica,,RHA-I: High; RHA-II: Moderate,RHA-I: 119; RHA-II: 15,,,,"15, 30",30,,,,,,,M15-I (eq.): 14.72 ± 1.20; M30-I (eq.): 13.32 ± 1.46; CP15-I (eq.): 14.61 ± 0.75; CP15-I (sat.): 11.75 ± 1.24; CP30-I (eq.): 11.86 ± 0.79; CP30-I (sat.): 10.84 ± 0.48; CP15-II (eq.): 15.31 ± 1.08; CP15-II (sat.): 9.23 ± 0.29; CP30-II (eq.): 16.51 ± 1.02; CP30-II (sat.): 10.95 ± 1.07,,,,,,,,,,,°C,h,,h,,,,,µm,µm,µm,µm,,m²/g,,,,,%,%,%,%,%,%,%,%,%,,,,,,?mS/cm,,,,%,%,,,,,,,MPa,,,
8,Comparison of two processes for treating rice husk ash for use in high performance concrete,"Andres Salas, Silvio Delvasto, Ruby Mejía de Gutiérrez, David Lange",Cement and Concrete Research,2009,10.1016/j.cemconres.2009.05.006,Rice husk ash (TRHA and ChRHA),"Rice husk collected from rice mill ""Arrocera La Esmeralda"" located in Valle del Cauca, Southeastern Colombia",Thermal treatment (TRHA); Chemical-thermal attack (ChRHA),"Hydrochloric acid leaching (1 N, 24 h), water washing to neutral pH, drying",Thermal treatment and mechanical grinding by ball milling,Ceramic balls used for ball milling,,600,3,Ball milling,90,,Heating rate of 10°C/min,0.45 (Stage 1 mixes & Stage 2 mixes); 0.47 (TRHA 20% mix),,,,,19 (TRHA); 17 (ChRHA),,"24,000 (TRHA); 274,000 (ChRHA)",,,2160 (TRHA); 2080 (ChRHA),,90.00 (TRHA); 99.00 (ChRHA),1.23 (TRHA); 0.49 (ChRHA),0.68 (TRHA); <0.01 (ChRHA),0.42 (TRHA); 0.13 (ChRHA),0.35 (TRHA); <0.07 (ChRHA),,<0.32 (TRHA); <0.32 (ChRHA),2.80 (TRHA); 0.06 (ChRHA),0.3 (TRHA); 0.16 (ChRHA),"TiO2: 0.04 (TRHA), 0.02 (ChRHA); P2O5: 0.68 (TRHA), 0.11 (ChRHA); MnO: 0.19 (TRHA), 0.02 (ChRHA)",Amorphous,,95 (reference to literature for ChRHA),High reactivity,95 (TRHA); 125 (ChRHA),,,Silica Activity Index: 89.5 (TRHA); 99.4 (ChRHA),"5, 10, 15, 20",10,"TRHA 5%: 40.2 (28 d), 43.1 (56 d), 45.0 (90 d), 48.6 (180 d); TRHA 10%: 33.9 (28 d), 37.4 (56 d), 40.0 (90 d), 42.7 (180 d); TRHA 15%: 34.4 (28 d), 38.6 (56 d), 41.1 (90 d), 43.5 (180 d); TRHA 20%: 36.3 (28 d), 40.3 (56 d), 42.3 (90 d), 45.0 (180 d); ChRHA 5%: 41.5 (28 d), 46.5 (56 d), 49.0 (90 d), 51.6 (180 d); ChRHA 10%: 41.8 (28 d), 47.8 (56 d), 50.5 (90 d), 52.8 (180 d); ChRHA 15%: 36.3 (28 d), 40.7 (56 d), 42.7 (90 d), 45.0 (180 d); ChRHA 20%: 33.8 (28 d), 37.4 (56 d), 40.0 (90 d), 42.7 (180 d); Stage 2 TRHA 10%: 44.0 (28 d), 49.0 (56 d), 52.0 (90 d), 52.0 (180 d); Stage 2 ChRHA 10%: 49.0 (28 d), 55.5 (56 d), 57.0 (90 d), 58.0 (180 d)",,,,,,4.5 (TRHA 10%); 5.4 (ChRHA 10%),,,,,,,,,,,°C,h,,min,,°C/min,,,,,,µm,,m²/kg,,,kg/m³,,wt.%,wt.%,wt.%,wt.%,wt.%,,wt.%,wt.%,%,wt.%,,,%,,,,,%,%,%,MPa,%,,%,,,MPa,%,,%
9,"Assessment of the effects of rice husk ash particle size on strength, water permeability and workability of binary blended concrete","Alireza Naji Givi, Suraya Abdul Rashid, Farah Nora A. Aziz, Mohamad Amran Mohd Salleh",Construction and Building Materials,2010,10.1016/j.conbuildmat.2010.04.045,Rice husk ash (RHA),Rice husk,"Controlled incineration, sieving, and grinding",Incineration temperature < 700 °C; Sieving through 150 µm and 33 µm; Grinding in Los Angeles mill for 30 min and 180 min,Mechanical activation (grinding),Grinded using Los Angeles mill,,< 700,,Los Angeles mill grinding,30; 180,,,0.40,Shown in Fig. 2,,,,95; 5,,24; 36.47,,,,,87.86,1.30,0.68,0.93,0.35,,0.12,2.37,,,,,Up to 95,Highly pozzolanic activity,,,,,"5, 10, 15, 20",10,"25.7 (M1, 7d); 38.7 (M1, 28d); 43.5 (M1, 90d); 25.1 (M2, 7d); 46.1 (M2, 28d); 40.6 (M2, 90d); 23.7 (M3, 7d); 42.7 (M3, 28d); 37.9 (M3, 90d); 21.5 (M4, 7d); 36.7 (M4, 28d); 41.3 (M4, 90d); 27.4 (U1, 7d); 39.9 (U1, 28d); 45.8 (U1, 90d); 28.3 (U2, 7d); 43.8 (U2, 28d); 51.2 (U2, 90d); 25.9 (U3, 7d); 39.1 (U3, 28d); 44.4 (U3, 90d); 24.6 (U4, 7d); 38.3 (U4, 28d); 42.8 (U4, 90d)","U2 vs M2: 12 (7d), 7 (28d), 11 (90d)",,,,,,,,,,,,"°C, µm, min",,,,°C,,,min,,,,,,,,µm,,m²/g,,,,,wt.%,wt.%,wt.%,wt.%,wt.%,,wt.%,wt.%,,,,,%,,,,,,%,%,MPa,%,,,,,,,,
10,Contribution of Rice Husk Ash to the Properties of Mortar and Concrete: A Review,"Alireza Naji Givi, Suraya Abdul Rashid, Farah Nora A. Aziz, Mohamad Amran Mohd Salleh",Journal of American Science,2010,,Rice Husk Ash (RHA),Rice husk,Incineration,,,,,,,Grinding,,,Hydrochloric acid pretreatment,,,,,,"7.4
31.3
18.3
11.5",,,,,"2.06
2.06
2.10",,"87.2
87.3
86.98","0.55
0.55
1.40","0.15
0.15
0.84","0.16
0.16
0.73","0.35
0.35
0.57","0.24
0.24
0.11","1.12
1.12
2.46","3.68
3.68
NULL","8.55
8.55
5.14",,Non-crystalline silicon dioxide,,85% to 95%,,,,183.20,,"5, 10, 12, 15, 20, 25, 30, 40, 50","10% to 30%
15%
10%
15%
30%
25%",,,,,"1
1.5
3
3.1
3.4","3.25
3.5
4.25
5.25
5.5","28 days: 5.5
90 days: 5.4
180 days: 4.9
28 days: 5.0
90 days: 5.4
180 days: 5.7
28 days: 5.2
90 days: 5.7
180 days: 6.1",,,,,,,,,,,,,,,,,,,,,,µm,,,,,g/cm³,,Wt. %,Wt. %,Wt. %,Wt. %,Wt. %,Wt. %,Wt. %,Wt. %,Wt. %,,,,Wt. %,,,,J/g (36 hours),,%,%,,,,,h-min,h-min,MPa,,,
11,Study on Properties of Rice Husk Ash and Its Use as Cement Replacement Material,"Ghassan Abood Habeeb, Hilmi Bin Mahmud",Materials Research,2010,,"Rice Husk Ash (RHA), RHA powder",Rice husk,"Burning in a ferro-cement furnace, followed by grinding using a Los Angeles (LA) mill","Burning capacity up to 60 kg; ignited for around 10 minutes; slow burning for more than 1 day; maximum temperature not exceeding 690°C; cooling inside furnace. Grinding: 5 kg ash capacity, 40 mild steel rods (10 mm diameter, 500 mm length), grinding times of 90, 180, 270, and 360 minutes","Thermal treatment, Mechanical activation",Controlled thermal burning in a ferro-cement furnace; mechanical grinding in a Los Angeles (LA) mill,,<= 690,> 24,Grinding in Los Angeles (LA) mill,"90, 180, 270, 360",,,0.53,Figure 7,,,,RHAFO (90 min): 63.8; RHAF1 (180 min): 31.3; RHAF2 (270 min): 18.3; RHAF3 (360 min): 11.5,RHAFO: 25.3; RHAF1: 27.4; RHAF2: 29.1; RHAF3: 30.4,RHAFO: 25.3; RHAF1: 27.4; RHAF2: 29.1; RHAF3: 30.4,,,2.11,,88.32,0.67,0.46,0.67,0.44,,0.12 (reported as Na2O3),2.91,5.81,,Amorphous silica,Broad peak at 2? angle of 22° (amorphous form),Mainly amorphous,Efficient pozzolanic material; reactivity increases with RHA fineness,,,,,"5, 10, 15, 20",10,"1-Day: 17.2 to 20.3; 3-Day: 24.5 to 29.6; 7-Day: 29.8 to 36.7; 28-Day: 40.2 to 51.8 (Control Mix: 1-Day: 19.1, 3-Day: 26.7, 7-Day: 30.2, 28-Day: 39.6)",At 10% replacement level at 28 days: 10F1: 122.2%; 10F2: 126.7%; 10F3: 130.8%,,,,,,,,,,,,,,,,°C,hours,,minutes,,,,,,,,µm,m²/g,m²/g,,,,,% by mass,% by mass,% by mass,% by mass,% by mass,,% by mass,% by mass,% by mass,,,,,,,,,,%,%,MPa,%,,,,,,,,
12,Effect of rice-husk ash on durability of cementitious materials,Gemma Rodríguez de Sensale,Cement & Concrete Composites,2010,10.1016/j.cemconcomp.2010.07.008,Rice-husk ash (RHA) / residual RHA (RRHA) / controlled RHA (CRHA),Rice husk (parboiling process in Uruguay for residual RHA; controlled incineration from the United States for CRHA),Dry-milling (for residual RHA); Controlled incineration (for CRHA),Dry-milled for the necessary time to obtain a median particle size of 8 µm,Mechanical activation (dry-milling for residual RHA),"Dry-milled to reach median particle size of 8 µm, defined specific surface by nitrogen absorption, and maximum activity index per ASTM C311-98b",,,,Dry-milling,,,,"0.32, 0.40, 0.50 (concretes & mortars); 0.47 (mortars for ASR)",,,RRHA: 8; CRHA: 8,,RRHA: 8; CRHA: 8,,RRHA: 28800; CRHA: 24300,,,RRHA: 2.06; CRHA: 2.16,,RRHA: 87.2; CRHA: 88,RRHA: 0.55; CRHA: 0.8,RRHA: 0.15; CRHA: 0,RRHA: 0.16; CRHA: 0.1,RRHA: 0.35; CRHA: 0.2,RRHA: 0.32; CRHA: NULL,RRHA: 1.12; CRHA: 0.7,RRHA: 3.60; CRHA: 2.2,RRHA: 6.55; CRHA: 8.1,"MnO (CRHA: 0.2%, RRHA: NULL)",Cristobalite (RRHA); Amorphous (CRHA),Cristobalite (for RRHA),CRHA: 98.5%; RRHA: 39.55% (reactive silica content),"Reactive silica: CRHA = 98.5%, RRHA = 39.55%",RRHA: 92.93; CRHA: 92.4,RRHA: 92.93; CRHA: 92.4,,,"5, 10, 15 (concretes & mortars); 20, 30, 40 (mortars for ASR)",15% (for chloride penetration); 20% (CRHA for ASR); 30% (RRHA for ASR),,,,,,,,,,,,,,,,,,,,,,,,,,,µm,,µm,,m²/kg,,,,,%,%,%,%,%,%,%,%,%,%,,,%,%,%,%,,,%,%,MPa,%,,%,min,min,,%,,%
13,Effect of rice husk ash fineness on the chemical and physical properties of concrete,"B. H. Abu Bakar, P. J. Ramadhansyah, M. J. Megat Azmi",Magazine of Concrete Research,2011,10.1680/macr.10.00019,Rice husk ash (RHA),Rice husk,Thermal combustion / burning,"Temperature: 700, Duration: 6, Heating rate: 10",Mechanical activation (Grinding / Milling),"Porcelain mill (14×23.5 cm), 150 g RHA batch, Porcelain balls (Ø30 mm: 20 pcs, Ø20 mm: 40 pcs, Ø10 mm: 300 pcs), Speed: 76 rev/min",,700,6,Laboratory ball mill grinding,0; 30; 60; 90; 120; 180; 240; 300,76,,0.49,Particle size distribution curves shown in Figure 5,,,,RHA0: 17.97 (or 17.96); RHA1: 10.93; RHA2: 9.74; RHA3: 9.52; RHA4: 9.34; RHA5: 8.70; RHA6: 6.85; RHA7: 6.65,,Reported qualitatively via nitrogen absorption technique,RHA1 (30 min): 2830; RHA3 (90 min): 5290; RHA7 (300 min): 14700,,RHA0: 1.82; RHA1: 1.94; RHA2: 1.95; RHA3: 1.95; RHA4: 1.97; RHA5: 1.98; RHA6: 2.01; RHA7: 2.06,,RHA0: 93.00; RHA1: 90.00; RHA2: 91.00; RHA3: 90.99; RHA4: 90.87; RHA5: 90.70; RHA6: 93.70; RHA7: 92.9,RHA0: 0.49; RHA1: 0.46; RHA2: 0.40; RHA3: 0.41; RHA4: 0.49; RHA5: 0.40; RHA6: 0.60; RHA7: 0.41,RHA0: 0.20; RHA1: 0.39; RHA2: 0.10; RHA3: 0.23; RHA4: 0.14; RHA5: 0.40; RHA6: 0.30; RHA7: 0.18,RHA0: 0.13; RHA1: 0.37; RHA2: 0.10; RHA3: 0.26; RHA4: 0.95; RHA5: 0.40; RHA6: 0.20; RHA7: 0.43,RHA0: 0.73; RHA1: 0.88; RHA2: 0.90; RHA3: 0.73; RHA4: 0.65; RHA5: 0.50; RHA6: 0.40; RHA7: 0.35,RHA0: 0.15; RHA1: 0.15; RHA2: 0.50; RHA3: 0.08; RHA4: 0.09; RHA5: 0.10; RHA6: 0.10; RHA7: 0.10,RHA0: 0.02; RHA1: 0.02; RHA2: 0.15; RHA3: 0.02; RHA4: 0.25; RHA5: 0.10; RHA6: 0.20; RHA7: 0.02,RHA0: 1.30; RHA1: 3.10; RHA2: 3.30; RHA3: 2.19; RHA4: 2.16; RHA5: 2.20; RHA6: 1.40; RHA7: 0.72,RHA0: 3.98; RHA1: 4.63; RHA2: 3.55; RHA3: 5.09; RHA4: 4.40; RHA5: 5.20; RHA6: 3.10; RHA7: 4.89,,Quartz mineral group,"Amorphous silica, quartz mineral group",Amorphous silica formation,High pozzolanic reaction of fine RHA / reactivity attributed to high content of amorphous silica and large surface area,,"7-day: OPC: 100; RHA0: 67; RHA1: 73; RHA2: 75; RHA3: 108; RHA4: 88; RHA5: 86; RHA6: 85; RHA7: 71 (graph-derived values)
28-day: OPC: 100; RHA0: 68; RHA1: 75; RHA2: 79; RHA3: 104; RHA4: 87; RHA5: 82; RHA6: 83; RHA7: 74 (graph-derived values)",,RHA3 Strength Activity Index increased by 31.94% (7 days) and 38.25% (28 days) over unground RHA,15,15% dosage used; optimum grinding time is 90 min (RHA3),"7-day range: 19.8433.88; 28-day range: 28.7742.64
7-day: OPC: 30.5; RHA0: 20.5; RHA1: 22.5; RHA2: 23.2; RHA3: 33.88; RHA4: 27.0; RHA5: 26.4; RHA6: 26.0; RHA7: 21.8 (graph-derived values)
28-day: OPC: 41.0; RHA0: 29.0; RHA1: 32.0; RHA2: 33.8; RHA3: 42.64; RHA4: 37.2; RHA5: 35.1; RHA6: 35.5; RHA7: 31.8 (graph-derived values)","At 7 and 28 days respectively, the strength of the RHA3 mix was 8.64 and 4.05% higher than that of the OPC concrete",,,,,,,,,,,,"°C, h, °C/min",,,,°C,h,,min,rev/min,,,,,,,µm,,,g/cm²,,g/cm³,,%,%,%,%,%,%,%,%,%,,,,,,,%,,%,%,% / min,N/mm²,%,,,,,,,,
14,Effect of rice husk ash on the strength and durability characteristics of concrete,"Hwang Chao-Lung, Bui Le Anh-Tuan, Chen Chun-Tsun",Construction and Building Materials,2011,10.1016/j.conbuildmat.2011.04.009,"Rice husk ash (RHA), ground RHA, non-ground RHA, residual rice husk ash (RHA)",Rice husk / Rice husk pellets,Incineration / burning of rice husk pellets in a boiler followed by ball mill grinding,Burning temperature: 600800,Mechanical activation (grinding),Grinding duration: 1 h (60 min),,600800,,Ball mill grinding,1 h (60 min),,,"0.23, 0.35, 0.47",,,,,Non-ground RHA: 87; Ground RHA: 12,,,,,2.06,,91,,0.35,0.41,0.81,1.21,0.08,3.21,8.5,P2O5: 0.98,Mostly amorphous silica and partially crystalline silica (Cristobalite high-SiO2),Cristobalite high-SiO2,Mostly amorphous,Water requirement of non-ground RHA mortar: 117%; Water requirement of ground RHA mortar: 110%,,Non-ground RHA mortar (28 days): 72%; Ground RHA mortar (7 days): 82%; Ground RHA mortar (28 days): 97%,,,"0, 10, 20, 30",Up to 20,"Mix A23-10: 1-day = 41, 3-day = 59, 7-day = 62, 14-day = 63, 28-day = 66, 56-day = 69, 91-day = 74; 
Mix A35-00: 1-day = 30, 3-day = 50, 7-day = 46, 14-day = 54, 28-day = 56, 56-day = 60, 91-day = 67; 
Mix A35-10: 1-day = 27, 3-day = 47, 7-day = 41, 14-day = 52, 28-day = 61, 56-day = 62, 91-day = 67; 
Mix A35-20: 1-day = 26, 3-day = 38, 7-day = 47, 14-day = 52, 28-day = 60, 56-day = 61, 91-day = 69; 
Mix A35-30: 1-day = 19, 3-day = 32, 7-day = 43, 14-day = 51, 28-day = 54, 56-day = 60, 91-day = 64; 
Mix A47-10: 1-day = 16, 3-day = 26, 7-day = 37, 14-day = 40, 28-day = 47, 56-day = 51, 91-day = 56",,,,,,,,,,,,,°C,,h,,°C,,,h,,,,,,,,µm,,,,,,,%,,%,%,%,%,%,%,%,%,,,,%,,%,,,%,%,MPa,,,,,,,,,
15,Study on Strength Characteristics of High Strength Rice Husk Ash Concrete,"RAVANDE KISHORE, V.BHIKSHMA AND P.JEEVANA PRAKASH",Procedia Engineering,2011,10.1016/j.proeng.2011.07.335,Rice Husk Ash,Rice Husk,Burning / Incineration,,,,,,,,,,,"0.36 (for M40), 0.35 (for M50)",,,,,,,,,,2.27,,80-85%,,,,,,,,,,,,,Highly reactive,,,,,"0%, 5%, 10%, 15%",10%,"M40 7-Day: 37.20 (0%), 35.34 (5%), 34.12 (10%), 30.36 (15%)
M40 28-Day: 50.80 (0%), 48.26 (5%), 44.72 (10%), 43.18 (15%)
M40 90-Day: 51.74 (0%), 49.15 (5%), 47.08 (10%), 45.04 (15%)
M50 7-Day: 48.31 (0%), 42.00 (5%), 38.40 (10%), 37.37 (15%)
M50 28-Day: 59.37 (0%), 56.40 (5%), 53.43 (10%), 50.46 (15%)
M50 90-Day: 62.50 (0%), 58.36 (5%), 56.40 (10%), 52.50 (15%)",,,,,,"M40 28-Day: 4.87 (0%), 4.40 (5%), 4.34 (10%), 4.17 (15%)
M50 28-Day: 5.36 (0%), 4.87 (5%), 4.76 (10%), 4.72 (15%)",,,,,,,,,,,,,,,,,,,,,,,,,,,,,%,,,,,,,,,,,,,,,,,,%,%,MPa,,,,,,MPa,,,
16,Mechanical properties and durability assessment of rice husk ash concrete,"Rahmat Madandoust, Malek Mohammad Ranjbar, Hamed Ahmadi Moghadam, Seyed Yasin Mousavi",Biosystems Engineering,2011,10.1016/j.biosystemseng.2011.07.009,Rice Husk Ash (RHA),Rice husk,Burning heaped up rice husk obtained from controlled pre-processing / controlled burning / incinerating,Temperature in the range of 650°C,Mechanical grinding,Ground in laboratory batch 2ball mill; passing through sieve No. 325 (sieve opening 45 µm),,,,Laboratory batch 2ball mill,,,,0.53,Mostly angular edged grains with different particle sizes; passing through sieve No. 325 (45 µm),,,,,,,376.8,,,429.1,90.9,0.8,0.83,0.6,0.56,,,,,Na?O + K?O: 1.55,"Amorphous silica, Cristobalite, Tridymite, Quartz",,High content of amorphous silica,,81.25,,,,"0, 5, 10, 15, 20, 25, 30",20,"NC: 35.4 (28-d), 43.5 (90-d), 46.0 (270-d), 47.0 (360-d)
CR5: 33.6 (28-d)
CR10: 32.4 (28-d)
CR15: 32.1 (28-d), 42.5 (90-d), 46.4 (270-d), 47.5 (360-d)
CR20: 30.8 (28-d), 41.7 (90-d), 46.7 (270-d), 47.8 (360-d)
CR25: 29.7 (28-d), 38.5 (90-d), 45.6 (270-d), 43.7 (360-d)
CR30: 26.6 (28-d)","28 days:
CR5: 95%
CR10: 92%
CR15: 88%
CR20: 85%
CR25: 79%
CR30: 74%

CR20 at specific ages:
3 days: 65%
90 days: 96%
180 days: 98%
360 days: 102%",,,,,,,,,,,,°C,,µm,,,,,,,,,µm,,,,,,,m²kg?¹,,,kg m?³,wt.%,wt.%,wt.%,wt.%,wt.%,,,,,wt.%,,,,,%,,,,%,%,MPa,%,,,,,,,,
17,The study of using rice husk ash to produce ultra high performance concrete,"Nguyen Van Tuan, Guang Ye, Klaas van Breugel, Alex L.A. Fraaij, Bui Danh Dai",Construction and Building Materials,2011,10.1016/j.conbuildmat.2010.11.046,Rice Husk Ash (RHA),Rice husk from Vietnam,"Burnt in a drum incinerator under uncontrolled combustion conditions, followed by grinding in a vibrating ball mill or planetary ball mill.","Vibrating ball mill grinding time: 30 min (for 9 µm), 60 min (for 6.3 µm), 90 min (for 5.6 µm); Planetary ball mill grinding time: 3 h (for 3.6 µm).",Mechanical activation,,,,,Ball milling (vibrating ball mill / planetary ball mill),30; 60; 90; 180,,,"0.18 (also studied 0.15, 0.20, 0.23)",Particle size distribution shown in Fig. 1,,,,3.6; 5.6; 6.3; 9.0 (General range reported as 5 to 10),>250,,,,,,87.96 (General range reported as 90-96),,,,,,,,3.81,,Amorphous,,87.96,"Classified as ""a highly active pozzolan""",,,RHA stimulates cement hydration as determined by isothermal calorimetry,,0; 5; 10; 15; 20; 30,10% (in combination with 10% SF for maximum synergic effect); 20% (for RHA binary blend at 28 and 91 days),"Binary RHA (5.6 µm, w/b=0.18):
- 10% RHA: 134.5 (3d), 152.0 (7d), 165.0 (28d), 178.0 (91d)
- 20% RHA: 122.0 (3d), 143.0 (7d), 175.0 (28d), 186.0 (91d)
Ternary (10% SF + RHA 5.6 µm, w/b=0.18):
- 10% SF + 0% RHA: 123.0 (3d), 152.0 (7d), 170.0 (28d), 194.0 (91d)
- 10% SF + 10% RHA: 135.5 (3d), 159.5 (7d), 185.5 (28d), 205.5 (91d)
- 10% SF + 20% RHA: 105.0 (3d), 136.0 (7d), 165.0 (28d), 171.5 (91d)
- 10% SF + 30% RHA: 85.5 (3d), 118.5 (7d), 154.0 (28d), 167.0 (91d)
Effect of RHA Fineness (20% RHA, w/b=0.18):
- 3.6 µm: 96.0 (1d), 147.0 (3d), 155.0 (7d), 180.0 (28d), 205.0 (91d)
- 5.6 µm: 81.0 (1d), 122.0 (3d), 143.0 (7d), 175.0 (28d), 186.0 (91d)
- 6.3 µm: 80.0 (1d), 102.0 (3d), 135.0 (7d), 161.0 (28d), 178.0 (91d)
- 9.0 µm: 51.0 (1d), 96.0 (3d), 115.0 (7d), 134.0 (28d), 156.0 (91d)
(Note: Values extracted from Graphs/Figures)",,,,,,,,,,,,,,,,,,,,min,,,,,,,,µm,m2/g,,,,,,%,,,,,,,,%,,,,%,,,,,,% by weight,% by weight,MPa,%,,%,min / h,min / h,MPa,%,,%
18,Production of rice husk ash for use in concrete as a supplementary cementitious material,"M.F.M. Zain, M.N. Islam, F. Mahmud, M. Jamil",Construction and Building Materials,2011,10.1016/j.conbuildmat.2010.07.003,Rice husk ash (RHA),Rice husk,"Three combustion methods (A, B, C) and two grinding methods using a Los Angeles machine","Method A: Fire duration 60 min, Air supply duration 90 min, Chilling duration 1 day. Method B: Fire duration 30 min, Air supply duration 60 min, Chilling duration 1 day. Method C: Fire duration 30 min, Air supply duration 60 min, Chilling duration 2 days. Grinding: ~5.0 kg of ash per grinding.",,,,,,,,,,,,,,,"49.00 (15 min grinding), 40.97 (60 min grinding), 16.63 (120 min grinding)",,,,,,,"79.84 (Method A), 80.72 (Method B), 86.49 (Method C)","1.16 (Method A), 1.10 (Method B), 0.56 (Method C)","0.14 (Method A), 0.08 (Method B), 0.01 (Method C)","0.55 (Method A), 0.55 (Method B), 0.91 (Method C)","0.19 (Method A), 0.18 (Method B), 0.13 (Method C)","0.01 (Method A), 0.04 (Method B), 0.00 (Method C)","0.08 (Method A), 0.00 (Method B), 0.05 (Method C)","2.90 (Method A), 3.14 (Method B), 2.70 (Method C)","14.26 (Method A), 13.22 (Method B), 8.45 (Method C)","P2O5: 0.80 (A), 0.90 (B), 0.69 (C); TiO2: 0.06 (A), 0.07 (B), 0.07 (C); MnO: 0.07 (A), NULL (B), NULL (C)",Amorphous silica,,,,,,,,,,,,,,,,,,,,,,,"min, day, kg",,,,°C,,,minute,,,,,?m,?m,?m,?m,,,,,,,%,%,%,%,%,%,%,%,%,%,,,,,,,,,,,MPa,%,,%,,,MPa,%,,%
19,Concrete incorporating rice-husk ash without processing,"R. Zerbino, G. Giaccio, G.C. Isaia",Construction and Building Materials,2011,10.1016/j.conbuildmat.2010.06.016,"Natural RHA (NRHA), Grinded RHA (GRHA), Residual RHA",Rice husk / Open field burning residual RHA,Open field burning (for raw ash production); Drying and homogenizing for NRHA; Laboratory ball mill grinding for GRHA,Ball mill grinding for 1 hour (for GRHA),Mechanical activation (ball mill grinding for GRHA; mixing together with coarse aggregates for NRHA),1 hour in laboratory ball mill (GRHA) / 2 to 8 minutes mixing with coarse aggregates (NRHA),,,,Laboratory ball mill grinding (GRHA) / Aggregate-interparticle grinding during mixing (NRHA),1 hour (GRHA),,,"0.45, 0.55, 0.65 (Preliminary series); 0.55 (Main program)","Passing #50: 47% (NRHA Original), 81% (NRHA after 10 min mixing), 100% (GRHA); Passing #100: 23% (NRHA Original), 39% (NRHA after 10 min mixing), 100% (GRHA); Passing #200: 18% (NRHA Original), 15% (NRHA after 10 min mixing), 95% (GRHA)",,,,Main size ranged between 4 and 6 ?m (up to 100 ?m) for GRHA,,,,,,,95.04 (NRHA); 94.84 (GRHA),1.25 (NRHA); 1.32 (GRHA),0.30 (NRHA); 0.39 (GRHA),0.44 (NRHA); 0.54 (GRHA),0.45 (NRHA); 0.40 (GRHA),0.01 (NRHA); 0.01 (GRHA),0.09 (NRHA); 0.11 (GRHA),1.40 (NRHA); 1.45 (GRHA),0.51 (NRHA); 0.25 (GRHA),,"Vitreous material, Cristobalite",Cristobalite,Significant amount of vitreous material,Important pozzolanic capacity (GRHA) / Pozzolanic contribution observed,,,,,"15, 25",15,"Preliminary Series (w/b 0.45, 0.55, 0.65 at 7, 28, 90, 365 d):
GRAPH-DERIVED

Main Program (28-day, 100 L batches, w/b 0.55):
G15: 33.3
N15: 30.3","Residual after 500 °C (% of 28-d control/reference):
G15: 102
N15: 87

Residual after 700 °C:
G15: 46
N15: 40",,,,,"Matrix Modulus of Rupture (MMR):
21-day: G (7.3), N (6.4)
110-day: G (8.4), N (7.4)

Interfaces Modulus of Rupture (IMR):
21-day: G (2.8), N (2.6)
110-day: G (3.4), N (3.1)",,~350 to 400 (at 500 days),,,,,hours,,,,,,,hours,,,,%,,,,?m,,,,,,,%,%,%,%,%,%,%,%,%,,,,,,,,,,%,%,MPa,%,,,,,MPa,,?m/m (10??),
20,Strength of Mortar and Concrete as Influenced by Rice Husk Ash: A Review,"M.R. Karim, M.F.M. Zain, M. Jamil, F.C. Lai, M.N. Islam",World Applied Sciences Journal,2012,10.5829/idosi.wasj.2012.19.10.533,Rice husk ash (RHA),Rice husk,Combustion / Burning / Incineration,burning temperature < 700°C,,,,,,,,,,,,,,,5 to 10,20 to 50,28800,4750; 5750; 11200,,2.0 to 2.4,,>80,0.4 to 3.82,0.15 to 2.1,0.1 to 0.93,0.1 to 0.35,0.1 to 0.9,0.0 to 3.14,0.0 to 3.6,0.9 to 8.65,,,Non-crystalline silica / Amorphous silica,85% to 95%,High,,,,Jander diffusion equation kinetic parameter,2030%,2030%,,,,,,,,,,,,,,°C,,,,,,,,,,,,,,,µm,m²/kg,m²/kg,cm²/g,,,,wt. %,wt. %,wt. %,wt. %,wt. %,wt. %,wt. %,wt. %,wt. %,,,,wt. %,,,,,,%,%,,,,,,,,,,
21,Reduction in environmental problems using rice-husk ash in concrete,"Rawaid Khan, Abdul Jabbar, Irshad Ahmad, Wajid Khan, Akhtar Naeem Khan, Jahangir Mirza",Construction and Building Materials,2012,10.1016/j.conbuildmat.2011.11.028,Rice-husk ash (RHA),Rice-husk,"Thermal treatment (controlled burning/incineration) followed by cooling, rod mill grinding, and sieving",Burning temperature: 800 °C; Yield: 22%; Cooling method: Rapid cooling (21±1 °C in trays) or Slow cooling (left in incinerator); Sieve mesh size: 200 or 325 µm,Thermal treatment; Mechanical activation (grinding),Temperature: 800 °C; Grinding apparatus: Rod mill,,800,,Rod mill grinding,,,Rapid cooling at 21±1 °C or slow cooling in incinerator,0.70; 0.77; 0.87; 0.95; 0.7,,,,,,,,,,2.1,,Rapid cooled: 84.00; Slow cooled: 89.50,Rapid cooled: 0.60; Slow cooled: 0.30,Rapid cooled: 1.39; Slow cooled: 0.40,Rapid cooled: 2.01; Slow cooled: 2.86,Rapid cooled: 0.85; Slow cooled: 0.25,,,,Rapid cooled: 5.85; Slow cooled: 4.0,,Amorphous hump; Crystalline SiO2 (major peak at 26.64° 2-theta),"Amorphous silica, Crystalline silica (SiO2)",,Slow cooled RHA: 2.34; Rapid cooled RHA: 2.90,,,Low heat of hydration,Neutralisation of NaOH,"25, 40, 50 (without SP); 25, 40 (with SP); 25, 30, 40 (beams/mortars)",25,"Concrete without SP (3-d, 7-d, 14-d, 28-d):
0% RHA: 13.40, 16.08, 21.34 MPa (7-d, 14-d, 28-d);
25% RHA: 5.97, 8.31, 10.86, 15.38 MPa;
40% RHA: 4.28, 6.57, 8.52, 11.46 MPa;
50% RHA: 4.68, 3.06, 6.72, 8.92 MPa.

Concrete with SP (7-d, 14-d, 28-d):
0% RHA: 13.40, 16.08, 21.34 MPa;
25% RHA: 12.27, 15.28, 21.10 MPa;
40% RHA: 9.79, 12.06, 17.10 MPa.

Mortar after 70-d immersion in Sulphate solution:
0% RHA: ~42 MPa; 25% RHA: ~47 MPa; 30% RHA: ~45 MPa; 40% RHA: ~41 MPa (GRAPH-DERIVED).

Mortar after 70-d immersion in Chloride solution:
0% RHA: ~20 MPa; 25% RHA: ~21.5 MPa; 30% RHA: ~20.5 MPa; 40% RHA: ~19 MPa (GRAPH-DERIVED).","Without SP (3-d, 7-d, 14-d, 28-d):
100/0: 100%, 100%, 100%, 100%;
75/25: ~67%, ~62%, ~68%, ~72%;
60/40: ~48%, ~49%, ~53%, ~54%;
50/50: ~34%, ~35%, ~42%, ~42% (GRAPH-DERIVED).

With SP (7-d, 14-d, 28-d):
100/0: 100%, 100%, 100%;
75/25: ~93%, ~95%, ~99%;
60/40: ~73%, ~75%, ~80% (GRAPH-DERIVED).",,,,,"Load at failure (kN):
0% RHA: 54 kN (text) / ~54 kN (graph);
25% RHA: 51 kN (text) / ~51 kN (graph);
30% RHA: ~47 kN;
40% RHA: ~32 kN (GRAPH-DERIVED).",,,,,,,,,,,°C,,,,,,,,,,,,,,,,,,%,%,%,%,%,,,,%,,,,,m mol/g,,,,m mol/g,%,%,MPa,%,,,,,kN,,,
22,Effect of Rice Husk Ash (RHA) as Partial Replacement of Cement on Concrete Properties,C.Marthong,International Journal of Engineering Research & Technology (IJERT),2012,,Rice Husk Ash (RHA),Rice husk,Furnace burning and grinding,Cooled inside furnace for about 24 hours; Grinding using a Los Angeles machine,,,,,,,,,,0.38,5% residue on 90 micron sieve size,,,,,,,,,2.53,,75.0,3.3,1.29,0.78,0.22,,0.4,1.50,3.67,Moisture contents: 2.15 %; MnO: 0.2 %; P2O5: 0.59 %; Total SiO2 + Fe2O3 + Al2O3: 77.58 %,,,,,,,,,"0, 10, 20, 30, 40","10% (by optimum strength performance); Up to 20% (for potential usage, strength and durability); Up to 10% by volume (in conclusions)","33 Grade OPC - 7 Days: 27 (0%), 18 (10%), 14 (20%), 11 (30%), 9 (40%); 28 Days: 38.8 (0%), 32 (10%), 24 (20%), 20 (30%), 17 (40%); 56 Days: 42 (0%), 36 (10%), 30 (20%), 25 (30%), 22 (40%); 90 Days: 44 (0%), 39 (10%), 33 (20%), 29 (30%), 26 (40%);
