Repository: Laxmidhar9823/Google-project-Civil

File: Data/pipeline/out_xgb_before/papers_wide.csv (part 2 of 3)
workability of binary blended concrete","Alireza Naji Givi, Suraya Abdul Rashid, Farah Nora A. Aziz, Mohamad Amran Mohd Salleh",Construction and Building Materials,2010,10.1016/j.conbuildmat.2010.04.045,Rice husk ash (RHA),Rice husk,"Controlled incineration, sieving, and grinding",Incineration temperature < 700 °C; Sieving through 150 µm and 33 µm; Grinding in Los Angeles mill for 30 min and 180 min,Mechanical activation (grinding),Grinded using Los Angeles mill,,< 700,,Los Angeles mill grinding,30; 180,,,0.40,Shown in Fig. 2,,,,95; 5,,24; 36.47,,,,,87.86,1.30,0.68,0.93,0.35,,0.12,2.37,,,,,Up to 95,Highly pozzolanic activity,,,,,"5, 10, 15, 20",10,"25.7 (M1, 7d); 38.7 (M1, 28d); 43.5 (M1, 90d); 25.1 (M2, 7d); 46.1 (M2, 28d); 40.6 (M2, 90d); 23.7 (M3, 7d); 42.7 (M3, 28d); 37.9 (M3, 90d); 21.5 (M4, 7d); 36.7 (M4, 28d); 41.3 (M4, 90d); 27.4 (U1, 7d); 39.9 (U1, 28d); 45.8 (U1, 90d); 28.3 (U2, 7d); 43.8 (U2, 28d); 51.2 (U2, 90d); 25.9 (U3, 7d); 39.1 (U3, 28d); 44.4 (U3, 90d); 24.6 (U4, 7d); 38.3 (U4, 28d); 42.8 (U4, 90d)","U2 vs M2: 12 (7d), 7 (28d), 11 (90d)",,,,,,,,,,,,"°C, µm, min",,,,°C,,,min,,,,,,,,µm,,m²/g,,,,,wt.%,wt.%,wt.%,wt.%,wt.%,,wt.%,wt.%,,,,,%,,,,,,%,%,MPa,%,,,,,,,,
10,Contribution of Rice Husk Ash to the Properties of Mortar and Concrete: A Review,"Alireza Naji Givi, Suraya Abdul Rashid, Farah Nora A. Aziz, Mohamad Amran Mohd Salleh",Journal of American Science,2010,,Rice Husk Ash (RHA),Rice husk,Incineration,,,,,,,Grinding,,,Hydrochloric acid pretreatment,,,,,,"7.4
43 Grade OPC - 7 Days: 29 (0%), 20 (10%), 16 (20%), 14 (30%), 13 (40%); 28 Days: 41 (0%), 34 (10%), 29 (20%), 25 (30%), 23 (40%); 56 Days: 45 (0%), 39 (10%), 34.5 (20%), 31 (30%), 28 (40%); 90 Days: 47 (0%), 42.5 (10%), 38 (20%), 35 (30%), 32 (40%);
53 Grade OPC - 7 Days: 27 (0%), 20 (10%), 16 (20%), 14 (30%), 11 (40%); 28 Days: 39 (0%), 34 (10%), 29 (20%), 25 (30%), 20 (40%); 56 Days: 43 (0%), 39 (10%), 35 (20%), 31 (30%), 26 (40%); 90 Days: 45 (0%), 41.5 (10%), 38 (20%), 33 (30%), 29 (40%)",28 Days (43 & 53 grades): ~60%; 28 Days (33 grade): ~50%; 90 Days (43 & 53 grades): ~75%; 90 Days (33 grade): ~55%,,,"33 Grade OPC: 90 min (0% RHA), 170 min (10% RHA), 190 min (20% RHA), 220 min (30% RHA), 250 min (40% RHA);
43 Grade OPC: 80 min (0% RHA), 140 min (10% RHA), 160 min (20% RHA), 180 min (30% RHA), 220 min (40% RHA);
53 Grade OPC: 70 min (0% RHA), 130 min (10% RHA), 150 min (20% RHA), 165 min (30% RHA), 185 min (40% RHA)","33 Grade OPC: 260 min (0% RHA), 365 min (10% RHA), 400 min (20% RHA), 460 min (30% RHA), 530 min (40% RHA);
43 Grade OPC: 240 min (0% RHA), 350 min (10% RHA), 370 min (20% RHA), 430 min (30% RHA), 480 min (40% RHA);
53 Grade OPC: 230 min (0% RHA), 330 min (10% RHA), 350 min (20% RHA), 395 min (30% RHA), 440 min (40% RHA)",,,The shrinkage of specimens with 40% RHA content measured at the age of 90 days found to be same as that of pure concrete at each proportion.,Same as pure concrete (100% of control),,,,,,,,,,,,,,,%,,,,,,,,,,,%,%,%,%,%,,%,%,%,%,,,,,,,,,%,%,MPa,%,,,Minutes,Minutes,,,,%
23,Utilization Of Rice Husk Ash,"S. D. Nagrale, Dr. Hemant Hajare, Pankaj R. Modak",International Journal of Engineering Research and Applications (IJERA),2012,,Rice Husk Ash (RHA),Rice Husk,Combustion and Grinding,Combustion temperature < 700 °C,Mechanical Activation (Grinding),,,,,Ball or hammer mills grinding,,,,"0.45, 0.50, 0.60",,,,,63.8,,,,,2.11,,62.5-97.6,0.1-1.31,,0.54,0.01-1.96,,0.01-1.58,0.1-2.54,,P2O5: 0.01-2.69; SiO3: 0.1-1.23; Carbon: 2.71-6.42,,Amorphous silica,85%-90%,Highly reactive,,,,,15%,,"7.42 (7d, w/c=0.45); 20.11 (14d, w/c=0.45); 23 (21d, w/c=0.45); 24.5 (28d, w/c=0.45); 7.26 (7d, w/c=0.5); 19.778 (14d, w/c=0.5); 22.5 (21d, w/c=0.5); 23.8 (28d, w/c=0.5); 7.18 (7d, w/c=0.6); 10 (14d, w/c=0.6); 14.05 (21d, w/c=0.6); 18.65 (28d, w/c=0.6)",,,,,,,,,,,,,°C,,,,,,,,,,,,,,,µm,,,,,,,%,%,,%,%,,%,%,,%,,,%,,,,,,%,,N/mm²,,,,,,,,,
24,STRUCTURAL PROPERTIES OF RICE HUSK ASH CONCRETE.,"Godwin A. Akeke, Maurice E. Ephraim, Akobo, I.Z.S and Joseph O. Ukpata.",International Journal of Engineering and Applied Sciences,2013,,Rice Husk Ash (RHA),Rice Husk,Open air and uncontrolled burning process,Burnt for approximately 48hrs; Temperature in the range of 400-600°C; Sieved through BS standard sieve size 75µm; Grey colour,,,,,,,,,,,,,,,,,,,,1.5 - 1.56 (Average: 1.55),20,,,,,,,,,,,,,,,,,,,10; 20; 25,10,"10% replacement: 12 (7 days), 14 (14 days), 18 (21 days), 22 (28 days); 20% replacement: 11 (7 days), 13 (14 days), 18 (21 days), 20 (28 days); 25% replacement: 10 (7 days), 12 (14 days), 14 (21 days), 19 (28 days)",,,,,,10% replacement: 3.0 (28 days); 20% replacement: 2.5 (28 days); 25% replacement: 2.4 (28 days),,,,,,,,,,,,,,,,,,,,,,,,,,,,kg/m³,,,,,,,,,,,,,,,,,,,%,%,N/mm²,,,,,,N/mm²,,,
25,Pozzolanic contribution of rice husk ash in cementitious system,"M. Jamil, A.B.M.A. Kaish, S.N. Raman, M.F.M. Zain",Construction and Building Materials,2013,http://dx.doi.org/10.1016/j.conbuildmat.2013.05.088,Rice husk ash (RHA),Rice husk / Outer shell of rice grain,Combustion / Incineration and grinding,High temperature incineration above 900°C (mentioned in context of phase changes),,,,,,,,,,,,,,,,,,,,,,,,,,,,,,,"Foreign compounds (Ca+, K+) present in very small percentages",Amorphous / Crystalline,Silica (SiO2),Up to 95% or even 100%,Highly reactive,,,,Molar ratio of SiO2 and Ca(OH)2 (S/CH ratio) = 0.54054,"5, 10, 12, 14.298, 15, 20, 25, 30; (for other cement types/impurities: 11.556, 13.0435, 13.95, 14.683, 14.938, 15.638, 16.407, 17.256, 18.197, 19.246)",14.3 (for 100% amorphous RHA with ASTM Type-I cement),,,,,,,,,,,,,,,,,,,,,,,,,,,,,,,,,,,,,,,,,,,,,,,,%,,,,,,%,%,,,,,,,,,,
26,Experimental Investigations of Performance Characteristics of Rice Husk AshBlended Concrete,A. Muthadhi and S. Kothandaraman,Journal of Materials in Civil Engineering,2013,10.1061/(ASCE)MT.1943-5533.0000656,Rice Husk Ash (RHA),Rice husk,Incinerated in an electrical box furnace followed by fine grinding in a ball mill,Incineration temperature of 500°C for 120 min,Thermal treatment and mechanical activation (grinding),"Incineration temperature: 500°C, Duration: 120 min; Finely ground in a ball mill",,500,120,Fine grinding in a ball mill,,,,"0.30, 0.33, 0.36, 0.44",,,,,< 45,50.1,,,,,,approximately 90,,,,,,,,2.27,Trace elements,Amorphous,Silica and trace elements,Amorphous,High / Maximum pozzolanicity,,,,Accelerates hydration process in wet phase by providing nucleation sites,"10, 15, 20, 30",20,"3-day: 31.4 to 61.7
7-day: 39.6 to 72.0
28-day: 45.5 to 87.0
60-day: 51.8 to 92.0",,,,,,,,,,,,,"°C, min",,"°C, min",,°C,min,,,,,,,,,,µm,m²/g,,,,,,%,,,,,,,,%,,,,,,,,,,%,%,MPa,,,,,,,,,
27,The Effect Of Rice Husk Ash Used As Supplementary Cementing Material On Strength Of Mortar,"Jayanti Rajput, R.K. Yadav, R. Chandak",International Journal of Engineering Research and Applications (IJERA),2013,,Rice Husk Ash (RHA),Rice Husk,Controlled Burning,,,,,,,,,,,,,,,,,,,,,,,83.6,0.84,0.76,0.64,0.40,0.69,,,14.2,Particles retained on 45 micron IS sieves (Wet Sieving): 27.13,,,,,,,,,"5%, 10%, 15%, 20%, 25%, 30%",10%,"0% RHA: 24 (3d), 37 (7d), 50 (28d); 5% RHA: 21 (3d), 37 (7d), 49 (28d); 10% RHA: 22 (3d), 36 (7d), 48 (28d); 15% RHA: 12 (3d), 23 (7d), 33 (28d); 20% RHA: 4 (3d), 9 (7d), 17 (28d); 25% RHA: 1 (3d), 4 (7d), 9 (28d); 30% RHA: 1 (3d), 4 (7d), 6 (28d)",,,,,,,,,,,,,,,,,,,,,,,,,,,,,,,,,,,% W/W,% w/w,% w/w,% W/W,% w/w,% W/W,,,% W/W,% Max.,,,,,,,,,% by weight,% by weight,N/mm^2,,,,,,,,,
28,Rice husk ash (RHA) effectiveness in cement and concrete as a function of reactive silica and fineness,"S.K. Antiohos, V.G. Papadakis, S. Tsimas",Cement and Concrete Research,2014,10.1016/j.cemconres.2014.04.001,Rice husk ash (RHA),Rice husks,Burning of rice husks,Burning temperature for RHA12 was slightly lower by approximately 50°C than for RHA8,Mechanical Activation (Grinding),Grinding in a lab ball mill,,,,Ball mill grinding,,,Target Blaine fineness levels of 4000 cm²/g (P level) and 7000 cm²/g (U level),"Mortar: W/C_M = 0.5; Concrete (Cement Replacement): 0.60; Concrete (Aggregate Replacement): 0.50, 0.55",,,,,,,,RHA8-P: 3820; RHA12-P: 3930; RHA8-U: 7000; RHA12-U: 6550,,,,RHA8: 89.47; RHA12: 93.15,RHA8: 1.10; RHA12: 0.89,RHA8: 0.18; RHA12: 0.13,RHA8: 0.25; RHA12: 0.18,RHA8: 0.44; RHA12: 0.40,RHA8: 0.11; RHA12: 0.10,RHA8: 620.00; RHA12: 160.00,RHA8: 1.32; RHA12: 1.63,RHA8: 4.06; RHA12: 5.61,"Moisture: RHA8 0.01, RHA12 0.01 (% by mass); P2O5: RHA8 0.74, RHA12 0.51 (% by mass); Cl: RHA8 910.00, RHA12 410.00 (ppm)","Cristobalite, SiO2",Cristobalite,"Glass phase: RHA8 58.67, RHA12 63.71; Amorphous silica: RHA12 increased by approximately 7% over RHA8","Reactive SiO2: RHA8 52.38%, RHA12 59.15%; Fratini test: system 10RHA8 above saturation curve, all other ground systems below saturation curve",,,,"Active ratio (ys): RHA8 58.57%, RHA12 63.50%; Fixed Lime (28d, 20% rep, P-level): 26.6%; Reacted fraction at 90d: >50% (>0.50); Concrete Efficiency Factor k-value (28d): 0.7 (RHA8), 0.8 (RHA12)","Mortar: 10%, 20%, 30%; Concrete: 10%, 20%",1015% by cement weight,"Mortar (P-level):
 RHA8-10%: 2d: 22.0, 7d: 34.6, 28d: 47.8, 90d: 57.9
 RHA8-20%: 2d: 18.9, 7d: 31.8, 28d: 40.8, 90d: 55.7
 RHA8-30%: 2d: 14.9, 7d: 24.8, 28d: 39.7, 90d: 48.1
 RHA12-10%: 2d: 21.0, 7d: 33.8, 28d: 44.4, 90d: 58.5
 RHA12-20%: 2d: 18.8, 7d: 31.3, 28d: 44.7, 90d: 57.2
 RHA12-30%: 2d: 15.5, 7d: 25.3, 28d: 39.8, 90d: 48.5
Mortar (U-level):
 RHA8_U-10%: 2d: 20.5, 7d: 36.4, 28d: 50.7
 RHA8_U-20%: 2d: 18.9, 7d: 32.3, 28d: 49.5
 RHA8_U-30%: 2d: 16.1, 7d: 28.3, 28d: 47.3
 RHA12_U-10%: 2d: 22.8, 7d: 38.2, 28d: 53.8
 RHA12_U-20%: 2d: 19.8, 7d: 33.6, 28d: 51.4
 RHA12_U-30%: 2d: 17.1, 7d: 30.1, 28d: 48.8",,,,,,,,,,,,,°C,,,,,,,,,cm²/g,,,,,,,,,cm²/g,,,,% by mass,% by mass,% by mass,ppm,% by mass,% by mass,ppm,% by mass,% by mass,% by mass / ppm,,,%,% / -,,,,% / dimensionless,%,%,MPa,%,,,,,,,,
29,Effect of Rice Husk Ash on Properties of Concrete,"Makarand Suresh Kulkarni, Paresh GovindMirgal, Prajyot Prakash Bodhale, S.N. Tande",Journal of Civil Engineering and Environmental Technology,2014,,Rice Husk Ash (RHA) / R.H.A. / Silpoz,Residual RHA obtained from open field burning; Trade name Silpoz,"Open field burning, drying, homogenization, and grinding in a laboratory ball mill","Dried, homogenized; ground in a laboratory ball mill for 1 hour",Mechanical Activation (Grinding),Grinding in a laboratory ball mill for 1 hour,,,,Grinding in a laboratory ball mill,1,,,0.45,< 45,,,,,,,,,2.3,,86.94,03.-2.2,0.2,0.1,0.2-0.6,,0.1-0.8,2.15-2.30,3.15-4.4,,,Non Crystalline,,,,,,,"0, 10, 20, 30",20,"7 days: M0 = 27.2, M1 = 27.8, M2 = 28.3, M3 = 27.4;
28 days: M0 = 37, M1 = 42.8, M2 = 39.8, M3 = 37","7 days: M0 = 0, M1 = 2, M2 = 4, M3 = 0.73;
28 days: M0 = 0, M1 = 15.67, M2 = 7.56, M3 = 0",,,,,,,,,,,,,,,,,,,hour,,,,micron,,,,,,,,,,,%,%,%,%,%,,%,%,%,,,,,,,,,,%,%,N/mm^2,%,,,,,,,,
30,USE OF RICE HUSK ASH AS PARTIAL REPLACEMENT FOR CEMENT IN CONCRETE,"OBILADE, I.O.",International Journal of Engineering and Applied Sciences,2014,,Rice Husk Ash (RHA),Rice Husk,"Burnt under guided or enclosed place, ground, and sieved",Sieved through 600 ?m sieve,Grinding,,,,,Grinding,,,,,,,,,,,,,,,,,,,,,,,,,,,,,,,,,,"0, 5, 10, 15, 20, 25",0-20,"7 days: 17.51 (0%), 16.88 (5%), 12.01 (10%), 11.24 (15%), 10.86 (20%), 7.95 (25%); 14 days: 21.60 (0%), 17.44 (5%), 12.83 (10%), 12.55 (15%), 11.51 (20%), 8.98 (25%); 28 days: 29.15 (0%), 27.68 (5%), 20.88 (10%), 18.70 (15%), 18.59 (20%), 13.29 (25%)",,,,,,,,,,,,,?m,,,,,,,,,,,,,,,,,,,,,,,,,,,,,,,,,,,,,,,,%,%,N/mm²,,,,,,,,,
31,Use of Rice Husk Ash as Partial Replacement with Cement In Concrete- A Review,"Sourav Ghosal, S.C.Moulik",International Journal of Engineering Research,2015,,"Rice Husk Ash (RHA), rice husk ash",Rice husk,Combustion / Burning,Burning temperature between 600°C-700°C for 2 hours,Thermal Treatment,600°C-700°C for 2 hours,,600°C-700°C,2,Grounding / Grinding,,,,,,,,,,50-1000,,,,,,90-95 (or 90-96),,,,,,,1-3,,Unburnt carbon: <5,Amorphous materials / Amorphous silica,,Amorphous form / Mainly consists of amorphous materials,Good pozzolanic material,,,Reduces heat evolution,Capacity of the pozzolana towards fixing Ca(OH)2 generated during hydration,"7, 10, 15, 20",,"15.2-31.3 (7 days), 18.1-37.5 (28 days), 17-26 (7 days)","115 (7% RHA replacement), 170-180 (up to 20% replacement)",,,,,,,Decreases with increase in RHA percentage,,,,,,,,,°C,hours,,,,,,,,,,,m²/g,,,,,,%,,,,,,,%,,%,,,,,,,,,%,,MPa,%,,,,,,,,
32,Use of Rice Husk Ash in Concrete: A Review,"Mr. Amitkumar I. Gupta, Dr. Abhay S. Wayal",IOSR Journal of Mechanical and Civil Engineering (IOSR-JMCE),2015,10.9790/1684-12412931,"Rice Husk Ash (RHA), rice husk ash, RHA, controlled combustion (CRHA), partially crystalline RHA (RRHA)","Rice husk, Rice hulls","Controlled incineration, controlled combustion, dry milling",,Dry milling,,,,,Dry milling,,,,0.50,,,,,,,,,,,,"86.81, 91.00, 95.04, 90.90, 87.40, 87.32","1.04, NULL, 1.25, 0.80, 0.90, 0.48","0.50, 0.35, 0.30, 0.80, 0.40, 0.22","0.87, 0.41, 0.44, 0.60, 0.30, 0.28","0.85, 0.81, 0.45, 0.56, 0.60, 0.28","NULL, 1.21, 0.01, NULL, 0.40, NULL","0.69, 0.08, 0.09, NULL, NULL, 1.02","3.16, 3.21, 1.40, 1.55, 0.04, 3.14","4.60, 8.50, 0.51, NULL, 3.39, 4.60",,Opaline silica,,"Amorphous, partially crystalline","Active pozzolana, highly reactive pozzolana",,,,Reacts intensively with water and calcium hydroxide,"5 to 30, 10, 15, 20, 30","10 to 20 (overall); 10 (H. Thanh Le et al. 2014, H. Chao-Lung et al. 2011); 15 (Rodriguez de Sensale 2010); 20 (A. Muthadhi et al. 2013, Ganesan et al. 2007)",,,,,,,,,,,,,,,,,,,,,,,,,,,,,,,,,,,,Wt. %,Wt. %,Wt. %,Wt. %,Wt. %,Wt. %,Wt. %,Wt. %,Wt. %,,,,,,,,,,%,%,,,,,,,,,,
33,Study on Effect of Natural and Ground Rice-Husk Ash Concrete,V. Ponmalar and R. Albert Abraham,KSCE Journal of Civil Engineering,2015,10.1007/s12205-014-2019-4,Natural Rice Husk Ash (NRHA) and Ground Rice Husk Ash (GRHA),Rice-husk residue / Paddy rice husk,"Boiler-fired, industrial furnace thermal burning, and grinding / pulverizing","Thermal burning temperature: 650°C, Duration: 1 hour",Thermal activation (burning) and Mechanical activation (grinding/pulverizing),Burning at 650°C for 1 hour; Pulverized to pass 45 µm sieve completely,,650,1,Pulverizing / Grinding,,,,0.5,"Passing 45 µm: 60% (NRHA), 100% (GRHA); Passing 20 µm: 40% (NRHA), 80% (GRHA); Passing 10 µm: 20% (NRHA), 45% (GRHA); Passing 5 µm: 7% (NRHA), 27% (GRHA)",,,,240 x 140 (for Natural RHA),,,,,1.4 (Natural RHA); 0.45 (Ground RHA),,63.38 (Natural RHA); 92.26 (Ground RHA),0.10 (Natural RHA); 0.90 (Ground RHA),2.70 (Natural RHA); 3.70 (Ground RHA),0.32 (Natural RHA); 0.29 (Ground RHA),0.97 (Natural RHA); 0.95 (Ground RHA),,,0.12 (Natural RHA); 0.11 (Ground RHA),,"Reactive silica: 60.30 (Natural RHA), 90.32 (Ground RHA)",Amorphous crystal structure with 100% intensity peak at 21.84° theta,Amorphous silica,Amorphous in nature,High reactive pozzolan,,,,Rapidly consuming calcium hydroxide,"10, 15, 20",10 (for Natural RHA); 15 (for Ground RHA),GRHA-10 (28 days): 39.2,NRHA-10 (28 days): 104.3% (+4.3% improvement); GRHA-10 (28 days): 107.4% (+7.4% improvement); GRHA-15 (28 days): 111.4% (+11.4% improvement),,,,,,,,,,,,"°C, hour",,"°C, hour, %",,°C,hour,,,,,,%,,,,µm,,,,,,,%,%,%,%,%,,,%,,%,°Theta,,,,,,,,%,%,MPa,%,,,,,,,,
34,Experimental investigation on rice husk ash as cement replacement on concrete production,"Josephin Alex, J. Dhanalakshmi, B. Ambedkar",Construction and Building Materials,2016,http://dx.doi.org/10.1016/j.conbuildmat.2016.09.150,Rice husk ash (RHA),Rice husk,Uncontrolled combustion,40 kg of RHA obtained from 200 kg of rice husk,Mechanical activation (grinding),Grinding in a ball mill,,,,Ball mill grinding,"0, 15, 60",,,0.45,Shown in Figs. 2-4,,,,"RHA-A: 174.36 (0 min), 103.31 (15 min), 39.94 (60 min); RHA-B: 168.65 (0 min), 106.89 (15 min), 45.56 (60 min); RHA-C: 214.92 (0 min), 115.22 (15 min), 55.66 (60 min)","RHA-A: 25.86 (0 min), 41.52 (15 min), 109.38 (60 min); RHA-B: 25.68 (0 min), 42.66 (15 min), 96.67 (60 min); RHA-C: 20.15 (0 min), 37.52 (15 min), 77.67 (60 min)",,,,RHA-A: 2.11 ± 0.03; RHA-B: 2.10 ± 0.11; RHA-C: 2.14 ± 0.06,"RHA-A: 0.32 (0 min), 0.59 (15 min), 0.65 (60 min); RHA-B: 0.31 (0 min), 0.57 (15 min), 0.62 (60 min); RHA-C: 0.28 (0 min), 0.55 (15 min), 0.62 (60 min)","RHA-A: 60.17 (Unground), 59.7 (15 min), 60.68 (60 min); RHA-B: 57.96; RHA-C: 54.08",,"RHA-A: 0.6 (Unground), 0.06 (15 min), 0.02 (60 min); RHA-B: 0.44; RHA-C: 0.54","RHA-A: 0.55 (Unground), 0.56 (15 min), 0.1 (60 min); RHA-B: 0.49; RHA-C: 0.48",,,,"RHA-A: 0.39 (Unground), 0.58 (15 min), 0.44 (60 min); RHA-B: 0.65; RHA-C: 0.68",RHA-A: 2.26 ± 0.06; RHA-B: 2.23 ± 0.13; RHA-C: 2.46 ± 0.04,"Carbon (C): RHA-A: 3.28 (Unground), 3.86 (15 min), 3.64 (60 min); RHA-B: 4.01; RHA-C: 4.84. Oxygen (O): RHA-A: 35.01 (Unground), 35.24 (15 min), 35.12 (60 min); RHA-B: 36.45; RHA-C: 39.38",,Amorphous in nature,Amorphous,Chapelle activity: 622.96 to 1085.46,,,,,"10, 15, 20",20,"Mix 1: 28.5, Mix 2: 28.1, Mix 3: 27.5, Mix 4: 26.2, Mix 5: 26.5, Mix 6: 25.8, Mix 7: 23.5, Mix 8: 24.1, Mix 9: 23.2, Mix 10: 21.0, Mix 11: 20.8, Mix 12: 20.2, Mix 13: 26.8, Mix 14: 26.5, Mix 15: 26.3, Mix 16: 28.1, Mix 17: 28.5, Mix 18: 27.9, Mix 19: 20.5, Mix 20: 20.2, Mix 21: 19.8, Mix 22: 25.2, Mix 23: 25.5, Mix 24: 24.8, Mix 25: 29.8, Mix 26: 29.4, Mix 27: 29.2","7-day 10 wt% replacement: A-U (112.89%), B-U (113.92%), C-U (110.31%); 7-day 15 wt% replacement: A-60 (106.51%), B-60 (107.22%), C-60 (104.9%); 14-day 10 wt% replacement: A-15 (108.27%), B-15 (106.89%), C-15 (106.27%); 28-day 10 wt% replacement: A-60 (106.77%), B-60 (105.33%), C-60 (104.61%)",,,,,,,,,,,,,,,,,,,min,,,,,,,,µm,m²/kg,,,,,g/cc,wt%,,wt%,wt%,,,,wt%,%,wt%,,,,mg Ca(OH)2/g RHA,,,,,wt%,wt%,N/mm²,%,,,,,,,,
35,Study on concrete with partial replacement of cement by rice husk ash,"N Kaarthik Krishna, S Sandeep, K M Mini",IOP Conference Series: Materials Science and Engineering,2016,10.1088/1757-899X/149/1/012109,Rice Husk Ash (RHA),Rice Husk,,,,,,,,,,,,0.55,,,,,,,,,,1.95,530,79.84,0.55,0.14,1.16,0.19,,0.08,2.90,,Carbon (C): 7.75,,,,,,,,,"5, 10, 15, 20",10,7-day (5% RHA): 14.3; 7-day (10% RHA): 15.6; 7-day (15% RHA): 12.9; 7-day (20% RHA): 11.5; 14-day (5% RHA): 18.4; 14-day (10% RHA): 19.5; 14-day (15% RHA): 15.9; 14-day (20% RHA): 12.4; 28-day (0% RHA): 27; 28-day (5% RHA): 24.8; 28-day (10% RHA): 29.3; 28-day (15% RHA): 17.6; 28-day (20% RHA): 16.03,5% RHA: -8.15%; 10% RHA: -8.51% [Note: text states +8.51% enhancement]; 15% RHA: -34.81%; 20% RHA: -40.62%,,,0% RHA: 55; 5% RHA: 41; 10% RHA: 32; 15% RHA: 29; 20% RHA: 24,0% RHA: 141; 5% RHA: 136; 10% RHA: 130; 15% RHA: 125; 20% RHA: 118,28-day (0% RHA): 2.11; 28-day (10% RHA): 2.53; 28-day (15% RHA): 1.94,10% RHA: 19.9%; 15% RHA: -8.06%,,,,,,,,,,,,,,,,,,,,,,,,,,,kg/m³,%,%,%,%,%,,%,%,,%,,,,,,,,,%,%,N/mm²,%,,,min,min,N/mm²,%,,
36,Analysis of the effects of rice husk ash on the hydration of cementitious materials,"Ki-Bong Park, Seung-Jun Kwon, Xiao-Yong Wang",Construction and Building Materials,2016,http://dx.doi.org/10.1016/j.conbuildmat.2015.12.086,Rice husk ash (RHA),Rice husk,Burning in a drum incinerator and grinding in a vibration ball mill,Burned in PCSIR drum incinerator; ground in a vibration ball mill for 45 min,Mechanical activation (Grinding),Ground in a vibration ball mill for 45 min,,,,Vibration ball mill,45,,,"0.18, 0.25, 0.40",,,,,7.3 (for w/b 0.25 and 0.4); 5.6 (for w/b 0.18),,,,,2.10,,87.96,1.14,0.30,0.52,,0.47,,3.29,3.81,,Amorphous silica,Amorphous SiO2,"80, 85, 90 (used in simulation study: ?s = 0.8, 0.85, 0.9)",Highly reactive pozzolanic material,,,,"Reaction degree of RHA (?RHA) at 2500 hours: ~0.42 (w/b 0.4, 20% RHA), ~0.36 (w/b 0.25, 20% RHA), ~0.21 (w/b 0.18, 20% RHA)","0%, 10%, 20%",,"w/b 0.18 (0% RHA): ~125 MPa (1d), ~135 MPa (3d), ~160 MPa (28d), ~172 MPa (91d); w/b 0.18 (10% RHA): ~135 MPa (1d), ~152 MPa (3d), ~165 MPa (28d), ~178 MPa (91d); w/b 0.18 (20% RHA): ~120 MPa (1d), ~141 MPa (3d), ~175 MPa (28d), ~186 MPa (91d)",,,,,,,,,,Unitless,Unitless,Unitless,Unitless,Unitless,Unitless,,,,Unitless,min,,,Unitless,,,,,?m,,,,,g/cm³,,% by weight,% by weight,% by weight,% by weight,,% by weight,,% by weight,% by weight,,Unitless,Unitless,%,Unitless,,,,Unitless,% by weight,,MPa,,,,,,,,,
37,The Effect of Incineration Temperature to the Chemical and Physical Properties of Ultrafine Treated Rice Husk Ash (UFTRHA) as Supplementary Cementing Material (SCM),"Siti Asmahani Saad, Muhd Fadhil Nuruddin, Nasir Shafiq, and Maisarah Ali",Procedia Engineering,2016,10.1016/j.proeng.2016.06.515,Ultrafine treated rice husk ash (UFTRHA) / treated rice husk ash / pretreated rice husk ash,Raw rice husk,"Thermochemical pretreatment using 0.1N hydrochloric acid (HCl), oven drying, conventional laboratory furnace incineration, and mechanical milling using planetary ball mill",Incineration temperatures: 700°C and 800°C; Retention time: 1 hour; Drying temperature: 110°C,Thermochemical pretreatment and mechanical activation,HCl concentration: 0.1N; Pretreatment heating temperature: 80°C; Pretreatment soaking duration: 1 to 4 hours; Milling duration: 15 minutes; Rotation speed: 300 rpm; Ball-to-powder ratio (BPR): 15:1,,"700°C, 800°C",1 hour,High energy planetary ball mill,15,300,"Pretreatment soaking duration: 1 hour, 2 hours, 3 hours, 4 hours; Pretreatment heating temperature: 80°C; Ball-to-powder ratio (BPR): 15:1",,"D10: 1.434, 1.377, 1.436, 1.181, 1.417, 1.641; D50: 4.552, 4.798, 4.508, 4.521, 4.493, 4.501; D90: 13.996, 15.470, 14.334, 17.637, 14.884, 15.331","1.434 (1h soaking, 700°C); 1.377 (1h soaking, 800°C); 1.436 (2h soaking, 700°C); 1.181 (2h soaking, 800°C); 1.417 (3h soaking, 700°C); 1.641 (3h soaking, 800°C)","4.552 (1h soaking, 700°C); 4.798 (1h soaking, 800°C); 4.508 (2h soaking, 700°C); 4.521 (2h soaking, 800°C); 4.493 (3h soaking, 700°C); 4.501 (3h soaking, 800°C)","13.996 (1h soaking, 700°C); 15.470 (1h soaking, 800°C); 14.334 (2h soaking, 700°C); 17.637 (2h soaking, 800°C); 14.884 (3h soaking, 700°C); 15.331 (3h soaking, 800°C)",,,,,,,,97.00 (700°C); 80.10 (800°C),0.46 (700°C); 0.48 (800°C),0.09 (700°C); NULL (800°C),0.25 (700°C); 13.70 (800°C),NULL (700°C); 0.89 (800°C),,,0.11 (700°C); 2.07 (800°C),,"P2O5: 1.63 (700°C), 2.12 (800°C); MnO: NULL (700°C), 0.24 (800°C); ZrO2: 0.25 (700°C), 0.12 (800°C)",,,97.00,,,,,,,,,,,,,,,,,,,,,,,,,°C,hour,,minutes,rpm,,,µm,µm,µm,µm,,,,,,,,%,%,%,%,%,,,%,,%,,,%,,,,,,,,,,,,,,,,,
38,Properties of bacterial rice husk ash concrete,"Rafat Siddique, Karambir Singh, Kunal, Malkit Singh, Valeria Corinaldesi, Anita Rajor",Construction and Building Materials,2016,http://dx.doi.org/10.1016/j.conbuildmat.2016.05.146,Rice husk ash (RHA),"KGR Agro Fusions Private Limited, Ludhiana, Punjab (India)",,,,,,,,,,,,0.5,,,,,,,,,,,,90.4,,1.7,1.6,0.7,,,,,alkali oxides: 3.2%,amorphous silica,,90.4,reactive pozzolanic material,,,,,"0, 5, 10, 15, 20",10,"Without Bacteria:
 R0: 22.5 (7 d), 32.8 (28 d), 36.5 (56 d)
 R5: 23.4 (7 d), 34.2 (28 d), 39.0 (56 d)
 R10: 24.3 (7 d), 36.1 (28 d), 41.4 (56 d)
 R15: 22.5 (7 d), 35.3 (28 d), 39.9 (56 d)
 R20: 20.8 (7 d), 33.1 (28 d), 38.0 (56 d)
With Bacteria (10^5 cells/mL):
 BR0: 23.4 (7 d), 35.8 (28 d), 40.8 (56 d)
 BR5: 24.5 (7 d), 38.0 (28 d), 43.0 (56 d)
 BR10: 25.8 (7 d), 40.0 (28 d), 46.8 (56 d)
 BR15: 24.1 (7 d), 38.5 (28 d), 44.0 (56 d)
 BR20: 21.3 (7 d), 36.3 (28 d), 42.2 (56 d)"," R10 vs Control: +8.7% (7 d), +10% (28 d), +13.4% (56 d)
 BR10 vs Control (R0): +10.2% (7 d), +11.8% (28 d), +14.7% (56 d)
 BR10 vs R10: +6.2% (7 d), +10.7% (28 d), +13% (56 d)
 Bacterial concrete overall vs Control: +9% (28 d), +11.8% (56 d)",,,,,,,,,,,,,,,,,,,,,,,,,,,,,,,,,,%,,%,%,%,,,,,%,,,%,,,,,,%,%,MPa,%,,,,,,,,
39,To Study Strength Characteristics of Concrete with Rice Husk Ash,"Paramveer Singh, Tarunbir Singh, Gurpreet Singh",Indian Journal of Science and Technology,2016,10.17485/ijst/2016/v9i47/105272,Rice Husk Ash (RHA),Rice Sheller,Processed to size less than 45 microns,Size less than 45 microns,,,,,,,,,,0.40,,,,,Less than 45,,,,,2.3,,,,,,,,,,,,,,,,,,,,"5, 10, 15, 20",10 (Compressive Strength and Flexural Strength); 5 (Split Tensile Strength),"7 Days: CM = 33.24, M-RHA5 = 34.67, M-RHA10 = 32.89, M-RHA15 = 31.11, M-RHA20 = 30.22; 28 Days: CM = 47.47, M-RHA5 = 48.53, M-RHA10 = 46.8, M-RHA15 = 40.53, M-RHA20 = 33.78",28 Days: M-RHA5 increased by 2.1%; M-RHA10 decreased by 1.4%; M-RHA15 decreased by 14.6%; M-RHA20 decreased by 28.8%,,,,,"7 Days: CM = 3.9, M-RHA5 = 4.25, M-RHA10 = 3.5, M-RHA15 = 3.15, M-RHA20 = 2.5; 28 Days: CM = 4.9, M-RHA5 = 5.5, M-RHA10 = 4.72, M-RHA15 = 3.9, M-RHA20 = 3.15",28 Days: M-RHA5 increased by 10.9% (or 12%); M-RHA10 decreased by 3% (or 3.6%); M-RHA15 decreased by 20.4%; M-RHA20 decreased by 35.7%,,,,,,?m,,,,,,,,,,,,,,,?m,,,,,,,,,,,,,,,,,,,,,,,,,%,%,N/mm²,%,,,,,N/mm²,%,,
40,Structure and properties of mortar and concrete with rice husk ash as partial replacement of ordinary Portland cement A review,"Fapohunda Christopher, Akinbile Bolatito, Shittu Ahmed",International Journal of Sustainable Built Environment,2017,http://dx.doi.org/10.1016/j.ijsbe.2017.07.004,Rice husk ash (RHA),Rice husk,Incineration under controlled conditions / controlled incineration,Burning temperature range of 500700 °C / 600700 °C,Grinding / Mechanical grinding,Grinding to high specific surface area up to 7000 cm²/g or median particle size below 45 µm / 8 µm,,500700 °C (also noted up to 750 °C in Table 1),"30, 60, and 90 min (also 2 h, 2 days batch in Table 1)",Los Angeles grinding machine / Grinding,"30 min, 60 min, 360 min",,Acid pretreatment / Hydrochloric acid pretreatment,"0.18, 0.25, 0.30, 0.32, 0.33, 0.34, 0.35, 0.40, 0.43, 0.50, 0.53, 0.59, 0.60, 0.68, 0.75","Micro-pores; micropores (<2 nm), mesopores (250 nm), macropores (>50 nm)",,"8 µm, 5.6 µm, 5 µm, 95 µm",,"<11.5 µm, <45 µm","0.52.1, 76122, 100150, 610, <5",,7000,Higher water absorption / increased water demand (up to 100% higher water demand),2.052.53,,67.097.53 (Individual study values in Table 3 range from 73.60 to 97.53; overall range 6797 in Table 4),0.066.0 (Individual study values in Table 3 range from 0.22 to 3.30; country values in Table 4 up to 6.0),0.076.19 (Traces to 6.19 in Table 3; 0.155.0 in Table 4),0.063.65 (Table 3 reports 0.10 to 3.65; Table 4 reports 0.06 to 2.8),0.101.81 (Table 3 reports 0.10 to 1.58; Table 4 reports 0.1 to 1.81),0.011.54 (Table 3 reports 0.01 to 1.21; Table 4 reports 0 to 1.54),0.001.15 (Table 3 reports 0.00 to 1.12; Table 4 reports 0 to 1.15),0.044.73 (Table 3 reports 0.04 to 4.73; Table 4 reports 0 to 3.84),0.2522.90 (Table 3 reports 0.25 to 22.90; Table 4 reports up to 17.78),Sum of SiO2+Al2O3+Fe2O3 (SAF): 70.098.8,"Amorphous, non-crystalline, partially crystalline, crystalline (coral-shaped crystals)",Silica ash (predominantly silica SiO2),High amorphous silica content of about 97.4% (or highest amorphous silica obtained at 500700 °C),High pozzolanic activity; reactive under alkaline conditions,100%,SAI / Accelerated pozzolanic strength reactivity index (API) evaluated,Heat produced at early age hydration / stimulates early hydration heat,"Frattini test method, conductivity measurement","0%, 5%, 10%, 12%, 15%, 20%, 25%, 30%, 40%, 50%","10% (up to 10% replacement cited as general optimal for comparable strength; individual studies report optimums of 10%, 15%, 20%, or 30% in Table 6)","Values up to >100 MPa (GRAPH-DERIVED from Fig. 6: OPC ~7598 MPa, RHA10 ~80110 MPa, RHA15 ~82108 MPa, RHA20 ~80105 MPa across 1100 days)",Higher than control at later ages (90 days and above); comparable or slightly higher up to 1020% replacement level,,,"Increased with RHA (GRAPH-DERIVED from Fig. 3: IST increases from ~150220 min at 0% RHA to ~300450 min at 50% RHA across OPC grades 33, 43, 53)","Increased with RHA (GRAPH-DERIVED from Fig. 3: FST increases from ~280350 min at 0% RHA to ~550850 min at 50% RHA across OPC grades 33, 43, 53)",Increased by 615% compared to corresponding mixes without RHA,106%115%,Drastic reduction in drying shrinkage with progressive increase in RHA replacement level,,,,,°C,,cm²/g / µm,,°C,min / h / days,,min,,,,nm,,µm,,µm,m²/g,,cm²/g,%,,,%,%,%,%,%,%,%,%,%,%,,%,%,,%,,,,%,%,MPa,%,,,Minutes,Minutes,%,%,,
41,Optimal Raw Material Mix for the Production of Rice Husk Ash Blended Cement,Akeem Ayinde Raheem and Mutiu Abiodun Kareem,International Journal of Sustainable Construction Engineering & Technology,2017,,Rice Husk Ash (RHA),Rice husk collected from Rice Milling Industries in Ogbomoso (Oyo State),"Burning dried rice husks using a mud kiln, followed by cooling and sieving through a 45µm sieve",Temperature increasing to 600°C in about 8 h; sieved using 45µm sieve,Thermal (Burning in mud kiln),Temperature up to 600°C for ~8 h,,600,8,,,,Sieved using 45µm sieve,,,,,,,,,,,,,"81.04, 86.51, 78.87 (Average: 82.14)","1.60, 0.71, 1.33 (Average: 1.21)","0.61, 1.80, 1.61 (Average: 1.34)","0.60, 1.01, 2.20 (Average: 1.27)","1.53, 2.11, 2.25 (Average: 1.96)","0.03, 0.02, 0.45 (Average: 0.17)","0.16, 0.05, 0.21 (Average: 0.14)","2.35, 1.89, 2.03 (Average: 2.09)",,"P?O?: 9.87, 4.20, 5.26 (Average: 6.44)",,,,Combined SiO? + Al?O? + Fe?O? > 70% (Satisfies ASTM C 618 pozzolan requirement),,,,,"5.00, 7.00, 11.25, 15.00, 15.50, 20.25, 25.00",12.45,"2-day: 4.95  11.46 (Optimum: 11.32)
7-day: 10.16  17.45 (Optimum: 16.36)
28-day: 15.89  26.82 (Optimum: 43.57)
56-day: 17.97  33.27 (Optimum: 39.91)
90-day: 22.65  37.50 (Optimum: 50.11)",,,,25  445 (Optimum: 180.77),45  725 (Optimum: 401.04),,,,,,,,"°C, h, µm",,"°C, h",,°C,h,,,,µm,,,,,,,,,,,,,%,%,%,%,%,%,%,%,,%,,,,%,,,,,%,%,N/mm²,,,,min,min,,,,
42,Rice husk ash as a partial replacement of cement in high strength concrete containing micro silica: Evaluating durability and mechanical properties,"Seyed Alireza Zareei, Farshad Ameri, Farzan Dorostkar, Mojtaba Ahmadi",Case Studies in Construction Materials,2017,http://dx.doi.org/10.1016/j.cscm.2017.05.001,Rice husk ash (RHA),Rice husk,Laboratory mill burning,Temperature of 600°C for 5 h,Thermal Treatment,"Temperature: 600°C, Duration: 5 h",,600,5,,,,,0.40,,,,,,,,,,,,86.73,0.39,0.04,0.61,0.08,1.32,9.76,0.01,0.54,"TiO2: NULL, P2O5: NULL",,,,Highly pozzolanic,,,,,"0, 5, 10, 15, 20, 25",20,"CTL (7d: 50.84, 28d: 83.36); RHA 5% (7d: 51.92, 28d: 85.12); RHA 10% (7d: 53, 28d: 86.9); RHA 15% (7d: 56.43, 28d: 92.51); RHA 20% (7d: 56.67, 28d: 93.28); RHA 25% (7d: 54.35, 28d: 89.1)",,,,,,,,,,,,,,,,,°C,h,,,,,,,,,,,,,,,,,%,%,%,%,%,%,%,%,%,%,,,,,,,,,%,%,MPa,%,,%,,,,%,,%
43,Potential of Rice Husk Ash (RHA) as a Supplementary Cementitious Material in Concrete,Mohammad Badrul Ahsan and Zahid Hossain,Advances in Civil Engineering Materials,2018,10.1520/ACEM20170114,"Rice Husk Ash (RHA) / 600-RHA, 150-RHA, and 44-RHA",Rice husk / hull (RH),Grinding,"Particle sizes: 600 µm, 150 µm, and 44 µm",Mechanical Activation (Grinding),,,,,Grinding,,,,0.45 (concrete mixes); 0.47 (mortar bar mixes),"600, 150, 44",,,,600 (600-RHA); 150 (150-RHA); 44 (44-RHA),18.038 (600-RHA); 22.114 (150-RHA); 39.780 (44-RHA),18.038 (600-RHA); 22.114 (150-RHA); 39.780 (44-RHA),,,,,,,,,,,,,8.98 (600-RHA); 8.98 (150-RHA); 5.4 (44-RHA),Reactive oxides (SiO? + Al?O? + Fe?O?): 95.5 (600-RHA); 95.5 (150-RHA); 86.8 (44-RHA),,Amorphous or non-crystalline silica,> 80,High pozzolanic activity reported for finer RHA (44-RHA),,,,ASTM C1567 ASR Expansion at 14 days: 10% 600-RHA = 0.26%; 20% 600-RHA = 0.33%; 10% 150-RHA = 0.18%; 20% 150-RHA = 0.22%; 10% 44-RHA = 0.024%; 20% 44-RHA = 0.078%; Control = 0.13%,"10, 20",10,36.1 (Control); 20.1 (10% 600-RHA); 16.2 (20% 600-RHA); 22.8 (10% 150-RHA); 16.8 (20% 150-RHA); 37.7 (10% 44-RHA); 36.6 (20% 44-RHA),56 (10% 600-RHA); 45 (20% 600-RHA); 63 (10% 150-RHA); 47 (20% 150-RHA); 104.4 (10% 44-RHA),,,,,4.17 (Control); 3.14 (10% 600-RHA); 2.69 (20% 600-RHA); 3.62 (10% 150-RHA); 2.79 (20% 150-RHA); 4.72 (10% 44-RHA); 4.41 (20% 44-RHA),75 (10% 600-RHA); 87 (10% 150-RHA); 113 (10% 44-RHA),,,,,,µm,,,,,,,,,,,µm,,,,µm,m²/g,m²/g,,,,,,,,,,,,,%,%,,%,%,,,,,%,%,%,MPa,%,,,,,MPa,%,,
44,Supplemental use of rice husk ash (RHA) as a cementitious material in concrete industry,"Mohammad Badrul Ahsan, Zahid Hossain",Construction and Building Materials,2018,https://doi.org/10.1016/j.conbuildmat.2018.05.101,Rice husk ash (RHA),Rice hull / paddy grain,Hammer mill grinding (for RHA-2); Unmodified / As-received (for RHA-1); Commercial production (for RHA-3),Nominal power rating: 85 hp; Rotor speed: 2000 rpm (for hammer mill processing of RHA-2),Mechanical activation (grinding for RHA-2),Rotor speed: 2000 rpm,,,,Hammer mill (impact crusher) grinding,,2000,,0.45 (for concrete mixes); 0.47 (for mortar bars),,,,,600 (RHA-1); 150 (RHA-2); 44 (RHA-3),18.038 (RHA-1); 22.114 (RHA-2); 39.780 (RHA-3),18.038 (RHA-1); 22.114 (RHA-2); 39.780 (RHA-3),,,,,>75,,,,,,,,8.98 (RHA-1); 8.98 (RHA-2); 5.4 (RHA-3),"Reactive oxides (SiO2+Al2O3+Fe2O3): 95.5% (RHA-1), 95.5% (RHA-2), 86.8% (RHA-3)",,,>80,,,,,,"10, 20",10,20.1 (10% RHA-1); 16.2 (20% RHA-1); 22.8 (10% RHA-2); 16.8 (20% RHA-2); 37.7 (10% RHA-3); 36.6 (20% RHA-3); 36.1 (Control),56 (10% RHA-1); 63 (10% RHA-2); 110.2 (10% RHA-3),,,,,3.14 (10% RHA-1); 2.69 (20% RHA-1); 3.62 (10% RHA-2); 2.79 (20% RHA-2); 4.72 (10% RHA-3); 4.41 (20% RHA-3); 4.17 (Control),75 (10% RHA-1); 87 (10% RHA-2); 121 (10% RHA-3),,,,,,"hp, rpm",,rpm,,,,,,rpm,,,,,,,µm,m²/g,m²/g,,,,,%,,,,,,,,%,%,,,%,,,,,,%,%,MPa,%,,,,,MPa,%,,
45,Effect of Rice Husk Ash and Water-Cement Ratio on Strength of Concrete,"Naraindas Bheel, Shanker Lal Meghwar, Sohail Ahmed Abbasi, Lal Chand Marwari, Jabbar Ahmed Mugeri, Rameez Ali Abbasi",Civil Engineering Journal,2018,10.28991/cej-03091166,Rice Husk Ash (RHA) / Rice Husk Ash,Rice husk,"Burning in closed combustion chamber, cooling, and sieving",Sieved through #30 sieve,Thermal treatment,Controlled/uncontrolled burning temperature range,,600-850,24 (cooling duration),,,,,"0.45, 0.50, 0.60",,,,,,,,,,,,,,,,,,,,,,,,,,,,,,10,10,"Cubical (w/c 0.45): 24.54 (7d), 27.35 (14d), 33.25 (28d), 41.68 (56d); Cubical (w/c 0.50): 21 (7d), 25.5 (14d), 30.2 (28d), 35.86 (56d); Cubical (w/c 0.60): 20.4 (7d), 23.86 (14d), 29.10 (28d), 33.5 (56d); Cylindrical (w/c 0.45): 16.89 (7d), 22.085 (14d), 28.23 (28d), 34.16 (56d); Cylindrical (w/c 0.50): 14.69 (7d), 19.66 (14d), 22.44 (28d), 26.68 (56d); Cylindrical (w/c 0.60): 13.95 (7d), 16.81 (14d), 19.53 (28d), 23.04 (56d)","Cubical (w/c 0.45): +3.98% (7d), +8.10% (14d), +10.09% (28d), +14.51% (56d); Cubical (w/c 0.50): +3.45% (7d), +7.59% (14d), +9.49% (28d), +13.41% (56d); Cubical (w/c 0.60): +3.03% (7d), +6.52% (14d), +8.58% (28d), +12.04% (56d); Cylindrical (w/c 0.45): +2.98% (7d), +7.00% (14d), +8.99% (28d), +12% (56d); Cylindrical (w/c 0.50): +2.94% (7d), +6.91% (14d), +8.56% (28d), +11.54% (56d); Cylindrical (w/c 0.60): +2.27% (7d), +6.53% (14d), +7.31% (28d), +10.61% (56d)",,,,,,,,,,,,,,°C,,°C,hours,,,,,,,,,,,,,,,,,,,,,,,,,,,,,,,,,,,%,%,N/mm^2,%,,,,,,,,
46,Study on concrete with rice husk ash,"Ayesha Siddika, Md. Abdullah Al Mamun, Md. Hedayet Ali",Innovative Infrastructure Solutions,2018,https://doi.org/10.1007/s41062-018-0127-6,Rice Husk Ash (RHA),Rice husk,Grinding in a mechanical grinder,10 min,Mechanical Activation,Grinding for 10 minutes,,,,Grinding in a mechanical grinder,10,,,"0.40, 0.50, 0.60",,,,,,,,,,2.01,106,,,,,,,,,,,,,,,,,,,"10, 15",10,"23.2, 27.4, 35 (W4A10); 20.9, 25.7, 30.9 (W5A10); 18.9, 22.4, 28.8 (W6A10); 21, 26, 31 (W4A15); 17.5, 23, 28.6 (W5A15); 16.3, 20.2, 26 (W6A15)",98.4% (W4A10); 97.5% (W5A10); 97.96% (W6A10); 87.1% (W4A15); 90.22% (W5A15); 88.44% (W6A15),,,,,"1.25, 2.40, 4.85 (W4A10); 1.13, 2.18, 4.69 (W5A10); 1.06, 1.97, 4.13 (W6A10); 1.21, 2.33, 3.96 (W4A15); 1.12, 2.16, 3.87 (W5A15); 1.05, 1.95, 3.58 (W6A15)",93.09% (W4A10); 91.42% (W5A10); 83.44% (W6A10); 76.01% (W4A15); 75.44% (W5A15); 72.32% (W6A15),,,,,,min,,min,,,,,min,,,,,,,,,,,,,,kg/m³,,,,,,,,,,,,,,,,,,,%,%,N/mm²,%,,,,,N/mm²,%,,
47,Green concrete partially comprised of rice husk ash as a supplementary cementitious material  A comprehensive review,Blessen Skariah Thomas,Renewable and Sustainable Energy Reviews,2018,10.1016/j.rser.2017.10.081,"Rice Husk Ash (RHA), white rice husk ash, off-white rice husk ash, black rice husk ash",Rice husk / Rice paddy,Controlled combustion / Incineration / Thermal decomposition / Acid treatment prior to burning,Temperature: 500700°C; Heating rate: 10°C/min up to 700°C/min; Duration: ~6 h (or 3 h for muffle furnace); HCl treatment: 1 N for 24 h,Chemical activation / Mechanical activation (Grinding) / Thermal treatment / Acid treatment,"Chemical activators: 1% K2SO4, 1% Na2SiO3 (by weight of cement)",,500700 (or 600),3 to 6,Grinding,,,Hydrochloric acid treatment (1 N for 24 h),"0.30, 0.32, 0.34, 0.35, 0.40, 0.50, 0.65",,,,,5.0 - 7.41,"240.0376.8 (Blaine) / 24.328.8 (Nitrogen adsorption) / 40915685 / 274,000 (treated RHA)",,240.0 - 376.8 (also reported as 4000 and 7000 cm²/g),,2.06 - 2.16,420.0 - 429.1,87.4 - 93.15,0.80 - 1.10,0.13 - 0.83,0.1 - 0.6,0.2 - 0.6,0.1 - 0.4,0.04 - 0.7,1.32 - 3.39,1.9 - 8.5,MnO: 0 - 0.2,"Cristobalite, Tridymite, Quartz",,Approximately 90 / >75,,81.25 - 88.90,,,,"5, 7.5, 10, 14.3, 15, 20, 25, 30, 40, 50","10 to 20 (specifically cited as 10%, 14.3%, 15%, or 20% depending on study)","75.2 (at 28 days, 20% RHA, w/b 0.35)","3 days: 65%; 90 days: 96%; 180 days: 98%; 270 days: 100%; 360 days: 102% (20% RHA); 7, 28, 56 days (bacterial 10% RHA): +8.7%, +10%, +13.4%",,,,,,"28 days: reduced by 2%, 11%, 14% for 10%, 20%, 30% RHA respectively",622 to 729 (drying shrinkage),,,,,"°C, °C/min, h, N",,%,,°C,h,,,,"N, h",,,,,,µm,"m²/kg, cm²/g",,"m²/kg, cm²/g",,,kg/m³,%,%,%,%,%,%,%,%,%,%,,,%,,%,,,,%,%,MPa,%,,,,,,%,microstrains,
48,Use of Rice Husk Ash as Cementitious Material in Concrete,"Naraindas Bheel, Ali Aizaz Dayo, Abdul Wahab Abro, Sultan Shaikh, Irfan Ali Shar, Zubair Hussain Shaikh","Engineering, Technology & Applied Science Research",2019,,Rice Husk Ash (RHA),Rice husk from Sakrand region,Uncontrolled temperature burning method,Sieved through #30 sieves,Thermal treatment and mechanical sieving,Uncontrolled temperature burning; sieved through #30 sieves,,Uncontrolled temperature,,Sieving through #30 sieves,,,Air-dried before burning,,,,,,,,,,,,,,,,,,,,,,,,,,,,,,,"0, 5, 10, 15, 20",10,"7-day: 23.5 (0%), 24.0 (5%), 24.5 (10%), 22.5 (15%), 21.5 (20%); 14-day: 26.8 (0%), 28.2 (5%), 29.4 (10%), 25.6 (15%), 23.6 (20%); 28-day: 31.8 (0%), 33.9 (5%), 35.6 (10%), 30.4 (15%), 25.9 (20%)",111.8,,,,,,,,,,,,,,,,,,,,,,,,,,,,,,,,,,,,,,,,,,,,,,,,,,,,%,%,N/mm²,%,,,,,,,,
49,A STUDY ON USE OF RICE HUSK ASH IN CONCRETE,"Ankit Gautam, Rahul Batra, Nishant Singh",Engineering Heritage Journal (GWK),2019,http://doi.org/10.26480/gwk.01.2019.01.04,Rice Husk Ash (RHA),Rice husk / Paddy,Burning of husk in boiler or ferrocement furnace,Temperature around 500800°C for 24 hours; air ducts provided to control temperature and reduce carbon content,Thermal treatment (controlled burning),"Controlled burning at 500800°C for 24 hours, cooled to ~52°C after 24 hours and ~25°C after 48 hours",,500800,24,,,,Air ducts with electric fans attached to control combustion temperature and reduce carbon content,0.40,,,,,25,,,,,2.3,,8090,,,,,,,,,,,,8090% amorphous silica,"Pozzolanic behavior depends upon silica crystallization phase, silica content, size, and surface area of ash",,,,,"0, 5, 7.5, 10, 12.5, 15",7.5,"7-day: 27.8 (0%), 26.6 (5%), 28.3 (7.5%), 27.3 (10%), 26.2 (12.5%), 25.9 (15%);
28-day: 41.70 (0%), 39.90 (5%), 42.45 (7.5%), 40.95 (10%), 39.30 (12.5%), 38.85 (15%)",,,,,,,,,,,,,°C / hours,,°C / hours,,°C,hours,,,,,,,,,,microns,,,,,,,%,,,,,,,,,,,,%,,,,,,%,%,MPa,,,,,,,,,
50,OPTIMIZED PREPARATION OF RICE HUSK ASH (RHA) AS A SUPPLEMENTARY CEMENTITIOUS MATERIAL,"Carmela Denise Isberto, Krystoffer Lloyd Labra, Jan Marielle B. Landicho and Richard De Jesus",International Journal of GEOMATE,2019,https://doi.org/10.21660/2019.57.4628,Rice Husk Ash (RHA),Rice Husk (RH),Controlled burning in a custom-built muffle furnace and grinding using a Los Angeles machine,12kgs of RH loaded per batch; 20% recovered as RHA; RH laid flat 2-3cm thick on 28 ceramic hearth plates,Thermal treatment (controlled combustion) and Mechanical activation (grinding),Free air supply through 4 holes during burning; slow cooling for 6-8 hours with furnace door ajar,,400 - 600,10,Ball milling using a Los Angeles machine,2 (also 1 hour investigated),36,"2.4kgs RHA placed into LA machine per batch; 12 pieces of 2"" steel balls used",,84.78% passing through sieve no. 325 (for 2 hrs grinding); 70.85% (for 1 hr grinding),,,,,,,365 (for 2 hrs grinding); 286.3 (for 1 hr grinding),,,,93.47,0.87,0.92,1.08,3.18,,,,,Titanium oxide (TiO2): 0.04,Amorphous,,Mainly amorphous,High pozzolanic activity,,,,Reacts with Ca(OH)2 to form C-S-H gel (SiO2 + 3Ca(OH)2 + H2O ? 2CaO·1.5SiO3.5·2H2O),"0, 5, 10, 15, 20",10,"0RHA: 32.808 (7d), 40.228 (28d); 5RHA: 31.192 (7d), 35.48 (28d); 10RHA: 33.972 (7d), 52.768 (28d); 15RHA: 24.448 (7d), 35.576 (28d); 20RHA: 20.184 (7d), 13.128 (28d)",,,,,,,,,,,,,,,,,°C,hours,,hours,rpm,,,%,,,,,,,m2/kg,,,,%,%,%,%,%,,,,,%,,,,,,,,,%,%,MPa,,,,,,,,,
