Repository: Laxmidhar9823/Google-project-Civil

File: Data/pipeline/out_xgb_before/papers_wide.csv (part 3 of 3)
workability of binary blended concrete","Alireza Naji Givi, Suraya Abdul Rashid, Farah Nora A. Aziz, Mohamad Amran Mohd Salleh",Construction and Building Materials,2010,10.1016/j.conbuildmat.2010.04.045,Rice husk ash (RHA),Rice husk,"Controlled incineration, sieving, and grinding",Incineration temperature < 700 °C; Sieving through 150 µm and 33 µm; Grinding in Los Angeles mill for 30 min and 180 min,Mechanical activation (grinding),Grinded using Los Angeles mill,,< 700,,Los Angeles mill grinding,30; 180,,,0.40,Shown in Fig. 2,,,,95; 5,,24; 36.47,,,,,87.86,1.30,0.68,0.93,0.35,,0.12,2.37,,,,,Up to 95,Highly pozzolanic activity,,,,,"5, 10, 15, 20",10,"25.7 (M1, 7d); 38.7 (M1, 28d); 43.5 (M1, 90d); 25.1 (M2, 7d); 46.1 (M2, 28d); 40.6 (M2, 90d); 23.7 (M3, 7d); 42.7 (M3, 28d); 37.9 (M3, 90d); 21.5 (M4, 7d); 36.7 (M4, 28d); 41.3 (M4, 90d); 27.4 (U1, 7d); 39.9 (U1, 28d); 45.8 (U1, 90d); 28.3 (U2, 7d); 43.8 (U2, 28d); 51.2 (U2, 90d); 25.9 (U3, 7d); 39.1 (U3, 28d); 44.4 (U3, 90d); 24.6 (U4, 7d); 38.3 (U4, 28d); 42.8 (U4, 90d)","U2 vs M2: 12 (7d), 7 (28d), 11 (90d)",,,,,,,,,,,,"°C, µm, min",,,,°C,,,min,,,,,,,,µm,,m²/g,,,,,wt.%,wt.%,wt.%,wt.%,wt.%,,wt.%,wt.%,,,,,%,,,,,,%,%,MPa,%,,,,,,,,
10,Contribution of Rice Husk Ash to the Properties of Mortar and Concrete: A Review,"Alireza Naji Givi, Suraya Abdul Rashid, Farah Nora A. Aziz, Mohamad Amran Mohd Salleh",Journal of American Science,2010,,Rice Husk Ash (RHA),Rice husk,Incineration,,,,,,,Grinding,,,Hydrochloric acid pretreatment,,,,,,"7.4
51,Rice husk ash as a sustainable supplementary cementitious material for improved concrete properties,"Nsesheye Susan Msinjili, Wolfram Schmidt, Andreas Rogge & Hans-Carsten Kühne","African Journal of Science, Technology, Innovation and Development",2019,10.1080/20421338.2018.1513895,Rice husk ash (RHA),Rice husks,Incineration and grinding,"Incineration temperature: 650, Duration: 90, Target particle size: 30",Thermal treatment and mechanical grinding,"Incineration temperature: 650 °C, Duration: 90 min",,650,90,Grinding,,,,0.5,~30,,,,~30,9040,,,,2.31,,88.84,1.78,0.80,0.39,0.92,0.35,1.10,2.80,2.02,"TiO2: 0.04, P2O5: 0.61",,Amorphous silica,High as 90,Pozzolanic properties,,,,Reactive silica,"10, 15, 20, 25, 30 (Preliminary); 10, 15 (Main Study)",15,7-day: 44.2 - 52.7; 28-day: 51.7 - 65.2; 90-day: 56.1 - 71.3,GRAPH-DERIVED,,,,,,,,,,,,"°C, min, µm",,"°C, min",,°C,min,,,,,,µm,,,,µm,cm²/g,,,,g/cm³,,%,%,%,%,%,%,%,%,%,%,,,%,,,,,,% by weight,% by weight,MPa,%,,,,,,,,
52,Optimization of mechanical properties of rice husk ash concrete using Scheffes theory,"Imoh Christopher Attah, Roland Kufre Etim, George Uwadiegwu Alaneme, Okon Bassey Bassey",SN Applied Sciences,2020,https://doi.org/10.1007/s42452-020-2727-y,Rice Husk Ash (RHA),Rice husk,Burning,,,,,,,,,,,,,,,,,,,,,2.10,,75.30,2.95,1.4,1.98,2.1,,0.98,5.55,5.61,,,,,Highly reactive pozzolana,,,,"Combined Al2O3, Fe2O3 and SiO2 content of 78.68%",,,"24.000, 27.350, 33.450, 21.000, 16.950, 31.500, 29.000, 27.850, 26.000, 26.550, 25.000, 23.500, 23.000, 19.250, 18.000, 29.000, 28.500, 26.950, 25.000, 24.150, 26.000, 25.850, 25.250, 24.000, 23.000, 23.650, 24.000, 24.950, 27.100, 27.000",,,,,,,,,,,,,,,,,,,,,,,,,,,,,,,,,,,%,%,%,%,%,,%,%,%,,,,,,,,,%,,,N/mm²,,,,,,,,,
53,Sustainable use of rice husk ash in cement-based materials: Environmental evaluation and performance improvement,"Lingling Hu, Zhen He, Shipeng Zhang",Journal of Cleaner Production,2020,https://doi.org/10.1016/j.jclepro.2020.121744,Rice husk ash (RHA) / highly reactive rice husk ash,As-received rice husk from Mongolia Xing'an Rabbit (China),HCl acid pretreatment followed by combustion in a self-designed furnace and grinding,Soaking in 5 mol/L HCl for 7 days; combusted in furnace; ground in planetary mill for 20 min,Thermal treatment and mechanical grinding,600 °C for 2 h; ground for 20 min,,600,2,Grinding in planetary high energy pulverizing mill,20,,Acid pretreatment in 5 mol/L HCl solution for 7 days,0.5,"d10: ~1.8 µm, d50: ~5.0 µm, d90: ~11.0 µm",1.8,5.0,11.0,5.0,122.9,122.9,,,,,94.38,1.20,0.30,0.07,0.82,1.19,0.10,1.06,,,Amorphous SiO2,Amorphous silica,High / essentially amorphous,High pozzolanic activity,Lime-ash compressive strength: 14.5,,Heat flow peak: 4.1 µW/g; 5 d cumulative heat: 187 J/g,Ca(OH)2 consumption: 57.4% reduction at 1 d,"5, 10, 15",15,"Control: 3d = 40.5, 7d = 50.2, 28d = 69.8; 5%-RHA: 3d = 42.1, 7d = 51.5, 28d = 70.5; 10%-RHA: 3d = 43.8, 7d = 53.2, 28d = 73.1; 15%-RHA: 3d = 45.2, 7d = 55.0, 28d = 77.7",5%-RHA: 101.0%; 10%-RHA: 104.7%; 15%-RHA: 111.3% (at 28d),,,,,,,,,,,,,,,,°C,h,,min,,,,µm,µm,µm,µm,µm,m²/g,m²/g,,,,,wt.%,wt.%,wt.%,wt.%,wt.%,wt.%,wt.%,wt.%,,,,,,,MPa,,µW/g / J/g,%,%,%,MPa,%,,,,,,,,
54,Acid leached rice husk ash (ARHA) in concrete: A review,"Wai Hoe Kwan, Yong Seng Wong",Materials Science for Energy Technologies,2020,https://doi.org/10.1016/j.mset.2020.05.001,Acid leached rice husk ash (ARHA) / Acid treated rice husk ash,Rice husk (RH) / Paddy residues,Acid leaching followed by combustion / incineration,Combustion temperature: 500 °C to 1400 °C (controlled temperature range 600 °C~800 °C); Duration: 2 h,Acid leaching treatment,"Leaching agents: Hydrochloric acid (HCl), Nitric acid (HNO3), Sulfuric acid (H2SO4); Acid concentration: 0.01 M to 5 M (or 0.01 N to 1 N)",,500 °C - 1400 °C (Recommended secondary treatment < 700 °C; general controlled range 600 °C~800 °C),"0.5 h, 1 h, or 2 h",Grinding / milling (after combustion),,,Acid leaching duration: 0.5 h (30 min) to 1 h; Leaching temperature: boiled / 60 °C with constant stirring,,,,,,45,9.24,218 (at 600 °C); ~260,,,2.10,,"97.59 (0.5 h), 97.89 (1 h), 96.00, 99.58 (HCl), 99.08 (H2SO4)","0.22 (0.5 h), 0.27 (1 h), 0.20, 0.04 (HCl), 0.05 (H2SO4)","0.03 (0.5 h), 0.02 (1 h), 0.10, 0.02 (HCl), 0.61 (H2SO4)","0.11 (0.5 h), 0.16 (1 h), 0.20, 0.03 (HCl), 0.02 (H2SO4)","0.13 (0.5 h), 0.09 (1 h), <0.10, 0.02 (HCl), 0.04 (H2SO4)","0.01, 0.02 (HCl), 0.05 (H2SO4)","0.02 (0.5 h), 0.03 (1 h), 0.03","0.17 (0.5 h), 0.18 (1 h), 0.16, 0.02 (HCl), 0.02 (H2SO4)",2.31,"Cl: 0.02; P2O5: 0.08 (0.5 h), 0.13 (1 h), 0.18, 0.11 (HCl), 0.13 (H2SO4)",Amorphous silica (absence of crystalline peak between 22° and 38° 2?),Amorphous phase,98.5 to 99.5,High / Enhanced pozzolanic reactivity,,,Increases hydration heat of cement and shortens dormant period,Secondary calcium silicate hydrates (C-S-H) formation via reaction with Ca(OH)2,"5, 10, 15, 20, 30, 40",10 (or range of 5-15),"Mortar (10% ARHA): 3-day = 28.7, 7-day = 48.4, 28-day = 56.3; Concrete/Mixes (28-day): 5% ARHA = 43.10, 10% ARHA = 59.68, 15% ARHA = 54.55","Mortar (10% ARHA): 3-day = 131.05%, 7-day = 149.38%, 28-day = 143.26%; Mixes: RT-5-ALR = 94.08%, RT-10-ALR = 130.28%, RT-15-ALR = 119.08%",,,,,"10% ARHA: 3-day = 6.21, 7-day = 8.03, 28-day = 9.82, 91-day = 10.80","10% ARHA: 3-day = 120.35%, 7-day = 125.47%, 28-day = 121.23%, 91-day = 127.81%",,,,,,,,,,°C,h,,,,,,,,,,µm,m²/kg,m²/g / m²/kg,,,g/cm³,,%,%,%,%,%,%,%,%,%,%,,,%,,,,,,%,%,MPa,%,,,,,MPa,%,,
55,Utilizing Rice Husk Ash as Supplement to Cementitious Materials on Performance of Ultra High Performance Concrete: A review,"M.A. Mosaberpanah, S.A. Umar",Materials Today Sustainability,2020,https://doi.org/10.1016/j.mtsust.2019.100030,Rice Husk Ash (RHA),Rice husk / Rice kernel,Combustion / Incineration,Combusted at approximately 900°C inclined temperature,Mechanical activation (Grinding),"Grinding for 5 min, 30 min, and 120 min",,,,Grinding / Pulverization,"5, 30, 120",,Thermal treatment / Combustion under controlled furnace or atmospheric temperature,"0.18, 0.19",5 to 10,,,,"45 (or 8.61, 5.45, 6.95 for different grinding times; or 3.6, 5.6, 9.0)",20 to 270 (or up to 100),"2.765 (Raw), 6.388 (5 min), 19.558 (30 min), 7.546 (120 min)",,Specific pore volume of about 0.13,,,8095.9 (Table 5) / 81.483.0 (Table 4) / 8595 (Table 3),0.251.5 (Table 3) / 2.162.42 (Table 4) / 1.11.5 (Table 5),0.10.9 (Table 3) / 0.260.34 (Table 4) / 0.40.4 (Table 5),0.200.75 (Table 3) / 0.931.83 (Table 4) / 0.22.9 (Table 5),0.201.6 (Table 3) / 0.931.07 (Table 4) / 0.30.9 (Table 5),00.15 (Table 3) / 1.341.58 (Table 4) / 0.71.2 (Table 5),00.8 (Table 3) / 0.010.18 (Table 4) / 0.82.1 (Table 5),0.74.0 (Table 3) / 6.796.83 (Table 4) / 2.86.6 (Table 5),up to 12 (Table 5) / 3.133.14 (Table 4) / 2.365.14 (Table 3),"Alkalis (0.954.61%), Carbon (0.415.91%)",Amorphous SiO2,Silica (8090%),Up to 90 (or 9096),Reactive due to large surface area and high amorphous silica content,,,"Exothermal curve delayed, secondary exothermal peak increased",Secondary C-S-H gel formation with Ca(OH)2,"5% to 30% (general text); 10%, 20%, 30%, 40%, 50% (Table 6); 20% (Table 7 & Table 8)",10% (for compressive strength); 30% (for flexural and splitting tensile strength when substituting SF),>150 (up to >200),Increased up to 12% at 28 days and 18% at 91 days (for 20% replacement),,,Increases with RHA addition (or decreases depending on particle size),Decreases with an increase in RHA content,"38.5 (Normal curing), 41.7 (Steam curing)",12% to 44% increase under normal curing; 11% to 38% increase under steam curing,Reduced autogenous shrinkage,,,,,°C,,min,,,,,min,,,,µm,,,,µm,m²/g,m²/g,,cm³/g,,,%,%,%,%,%,%,%,%,%,%,,%,%,,,,,,%,%,MPa,%,,,,,MPa,%,,
56,Compressive Strength of Concrete using Fly Ash and Rice Husk Ash: A Review,Sam Joel,Civil Engineering Journal,2020,http://dx.doi.org/10.28991/cej-2020-03091556,Rice Husk Ash (RHA),Rice husk,Burning / Incineration,Burning temperature below 1440,,,,,,,,,,,,,,,,,,,,,,96.7; 86.0; 89.61; 87.4; 85.58; 97.5; 93.4; 90.0; 96.7,0.49; 1.26; 0.91; 0.9; 1.83; 0.18; 0.31; 1.10; 0.49,1.01; 5.12; 0.04; 0.4; 0.25; 0.73; 0.05; 0.46; 1.01,0.05; 1.12; 0.22; 0.3; 0.21; 1.18; 0.06; 0.43; 0.05,0.19; 0.48; 0.42; 0.6; 0.50; ND; 0.35; 0.77; 0.19,ND; 2.79; ND; 0.4; 0.26; 0.49; ND; ND; ND,0.16; 0.05; 0.07; 0.04; ND; 0.10; 0.1; ND; 0.26,0.91; 1.82; 1.58; 3.39; 3.39; 1.39; 1.4; 4.60; 0.91,4.81; ND; 5.91; 4.60; 6.99; ND; ND; 3.90; 4.81,"P2O5: ND; 0.48; ND; ND; 0.67; ND; 0.8; 2.43; ND
TiO2: ND; 0.17; ND; ND; ND; ND; ND; ND; 0.16",,,,Active pozzolanic material,,,,,"0, 5, 7.5, 10, 12.5, 15",7.5,"7 days: 27.8, 26.6, 28.3, 27.3, 26.2, 25.9
28 days: 41.70, 39.90, 42.45, 40.95, 39.30, 38.85",,,,,,,,,,,,,°C,,,,,,,,,,,,,,,,,,,,,,weight (%),weight (%),weight (%),weight (%),weight (%),weight (%),weight (%),weight (%),weight (%),weight (%),,,,,,,,,%,%,MPa,,,,,,,,,
57,Performance of Rice Husk Ash as Supplementary Cementitious Material after Production in the Field and in the Lab,"Mareike Thiedeitz, Wolfram Schmidt, Michelle Härder, Thomas Kränkel",Materials,2020,10.3390/ma13194319,Rice Husk Ash (RHA) / Rice husk ash,Rice husks,Uncontrolled combustion in a self-made furnace (field/rural) and controlled combustion in a muffle oven (laboratory),U1: Burnt with timber; U2: Burnt with charcoal; C450/C650: Burnt in muffle oven,Mechanical grinding,"Frequency: 15 Hz, 20 Hz, 25 Hz; Grinding time: 10 s, 20 s, 40 s",,U1: 500; U2: >800; C450: 450; C650: 650,U1: 3; U2: 3; C450: 0.5; C650: 0.5,Grinding in a ball mill,"10, 20, 40","15, 20, 25",Washed with pure water and sundried,0.5,RHA_f15: 1.050.0; RHA_f20: 0.8260.0; RHA_f25: 0.9200.0,,RHA_f15: 32.0; RHA_f20: 20.0; RHA_f25: 9.5,,,,128 (for RHA_f20),RHA_f15: 1920; RHA_f20: 2690; RHA_f25: 3880,,U1: 2.25; U2: 2.32; C450: 2.25; C650: 2.29,,U1: 93.78; U2: 93.90; C450: 93.15; C650: 94.97,U1: 2.07; U2: 0.84; C450: 0.60; C650: 0.83,U1: 0.48; U2: 0.20; C450: 0.36; C650: 0.97,U1: 0.72; U2: 0.43; C450: 0.26; C650: 0.58,U1: 0.52; U2: 0.37; C450: 0.37; C650: 0.57,,U1: 0.38; U2: 0.38; C450: 0.43; C650: 0.58,U1: 1.89; U2: 1.69; C450: 1.81; C650: 1.66,,Total Carbon (TC): U1: 0.88; U2: 0.56; C450: 0.66; C650: 0.59,"U1: Amorphous, Crystalline Quartz, Crystalline Sylvite, Crystalline Hydrophilite; U2: Amorphous, Crystalline Quartz, Crystalline Hydrophilite, Crystalline Hematite; C450: Amorphous, Crystalline Quartz, Crystalline Calcite; C650: Amorphous, Crystalline Quartz","Quartz, Sylvite, Hydrophilite, Hematite, Calcite",U1: >99.9; U2: >99.0; C450: >98.8; C650: >99.5,High reactivity,,,,"Percental cement reactivity reference lines (60%, 80%, 90%, 100%)","10%, 20%, 40%",20% (GRAPH-DERIVED),"28-day: 90CEM_10C450: ~61.5; 80CEM_20C450: ~59.5; 60CEM_40C450: ~64.5; 90CEM_10C650: ~57.5; 80CEM_20C650: ~59.0; 60CEM_40C650: ~48.0; 90CEM_10U1: ~58.0; 80CEM_20U1: ~56.0; 60CEM_40U1: ~52.5; 90CEM_10U2: ~53.0; 80CEM_20U2: ~52.5; 60CEM_40U2: ~50.0.
56-day: 90CEM_10C450: ~66.5; 80CEM_20C450: ~60.5; 60CEM_40C450: ~63.5; 90CEM_10C650: ~58.0; 80CEM_20C650: ~56.5; 60CEM_40C650: ~60.5; 90CEM_10U1: ~59.5; 80CEM_20U1: ~56.5; 60CEM_40U1: ~55.0; 90CEM_10U2: ~54.0; 80CEM_20U2: ~53.5; 60CEM_40U2: ~52.0 (GRAPH-DERIVED)","Reference lines given for 60%, 80%, 90%, 100% of control cement strength (100CEM control: 62.5 MPa at 28d, 69.0 MPa at 56d)",,,,,,,,,,,,,,"Hz, sec",,°C,h,,sec,Hz,,,µm,,µm,,,,m²/g,cm²/g,,g/cm³,,%,%,%,%,%,,%,%,,%,,,%,,,,,,,%,MPa,%,,,,,,,,
58,"Effect of particle size, porous structure and content of rice husk ash on the hydration process and compressive strength evolution of concrete","Amanda Pereira Vieira, Romildo Dias Toledo Filho, Luís Marcelo Tavares, Guilherme Chagas Cordeiro",Construction and Building Materials,2020,https://doi.org/10.1016/j.conbuildmat.2019.117553,Rice husk ash (RHA),Rice plant / Rice husk,Recalcination and Grinding,"Recalcination: 10°C/min heating rate, step 1 at 350°C for 3 h, step 2 at 600°C for 3 h; Grinding: Tumbling ball mill (300 rpm, 30 min) for RHA20; Vibratory mill (5 min) for RHA14; Vibratory mill (1 h) for RHA7",Thermal treatment and mechanical grinding,"Thermal: 350°C for 3 h then 600°C for 3 h; Mechanical: Tumbling ball mill for 30 min, Vibratory mill for 5 min or 1 h",,350 and 600,3 and 3,Tumbling ball mill; Vibratory mill,30 (RHA20); 5 (RHA14); 60 (RHA7),300,,0.36,D50 = 20 µm (RHA20); D50 = 14 µm (RHA14); D50 = 7 µm (RHA7),,20 (RHA20); 14 (RHA14); 7 (RHA7),,,"131,867 (Unground RHA); 106,811 (RHA20); 106,712 (RHA14); 92,042 (RHA7)","131,867 (Unground RHA); 106,811 (RHA20); 106,712 (RHA14); 92,042 (RHA7)",n.a.,,2.44,,89.85,0.79,4.79,0.86,,1.34,,1.38,0.53,P2O5: 0.22; MnO: 0.24,"Amorphous silica, Quartz",Quartz,88.4 (RHA20); 87.6 (RHA14); 85.4 (RHA7),High / Good pozzolanicity,,,Curves of specific heat rate (mW/g) over 72 h are reported in Fig. 6a-c,Electrical conductivity variation (?C): 2.92 (RHA20); 2.90 (RHA14); 2.78 (RHA7),"8, 10, 12",12 (at 91 days for coarse RHA / RHA20),"3 days: 55.51 (C-RHA7-8%), 54.46 (C-RHA7-12%), 50.47 (C-RHA20-8%), 52.17 (C-RHA20-12%), 50.9 (C-RHA14-10%)
7 days: 62.05 (C-RHA7-8%), 63.12 (C-RHA7-12%), 54.29 (C-RHA20-8%), 57.32 (C-RHA20-12%), 54.4 (C-RHA14-10%)
28 days: 67.68 (C-RHA7-8%), 67.70 (C-RHA7-12%), 62.53 (C-RHA20-8%), 61.01 (C-RHA20-12%), 57.98 (C-RHA14-10%)
91 days: 72.24 (C-RHA7-8%), 72.69 (C-RHA7-12%), 68.59 (C-RHA20-8%), 73.12 (C-RHA20-12%), 68.79 (C-RHA14-10%)",,,,,,,,,,,,,,,,,°C,h,,min,rpm,,,µm,,µm,,,m²/kg,m²/kg,,,g/cm³,,wt.%,wt.%,wt.%,wt.%,,wt.%,,wt.%,wt.%,wt.%,,,%,,,,mW/g,mS/cm,wt%,wt%,MPa,,,,,,,,,
59,"Eco-friendly high strength, high ductility engineered cementitious composites (ECC) with substitution of fly ash by rice husk ash","Zhigang Zhang, Fan Yang, Jin-Cheng Liu, Shuping Wang",Cement and Concrete Research,2020,10.1016/j.cemconres.2020.106200,Pulverized rice husk ash (RHA),Rice husk (protecting outer cover of paddy),Burning and ball milling,Ball milling speed: 300; Grinding duration: 5,Mechanical activation (grinding/ball milling),Ball mill speed: 300; Duration: 5,,,,Grinding / Ball milling,5,300,,0.2,,,,,,,,,,,2.0,Non-crystalline silicon dioxide (SiO2),,,,,,,,,,Cristobalite,Cristobalite,Non-crystalline / amorphous SiO2,High pozzolanic reactivity (superior to fly ash),,,"Hydration heat flow peak time: 19 (M-25, M-50), 27.6 (M-100); 72 h cumulative heat release: 125","CH / Portlandite consumption (weight loss at 440°C520°C): 0.85% (M-25), 0.94% (M-50), 0.58% (M-100) vs 0.93% (M-C)","Substitution ratio of fly ash by RHA: 0%, 25%, 50%, 100% by equal volume",50% replacement of fly ash by RHA (for 28-day compressive strength and ultimate tensile strength); 25% replacement of fly ash by RHA (for 3-day compressive strength and tensile strain capacity),"3-Day: M-C: 47.88, M-25: 68.78;
28-Day: M-C: 82.06, M-25: 98.08, M-50: 108.57, M-100: 97.24","3-Day: M-25: 144%, M-50: 132%, M-100: 129%;
28-Day: M-25: 120%, M-50: 132%, M-100: 118%",,,,,,,,,,,,rpm; min,,rpm; min,,,,,min,rpm,,,,,,,,,,,,,g/cm³,,,,,,,,,,,,,,,,,h; J/g,%,%,%,MPa,%,,,,,,,,
60,Assessment of strength properties of concrete made with rice husk ash,"RA.B. Depaa, V. Priyadarshini, A. Hemamalinie, J Francis Xavier, K Surendrababu",Materials Today: Proceedings,2021,10.1016/j.matpr.2020.12.605,Rice husk ash,,,,,,,,,,,,,0.45,,,,,,,,,,,,,,,,,,,,,,,,,,,,,,15,15,47,,,,,,4.56,,,,,,,,,,,,,,,,,,,,,,,,,,,,,,,,,,,,,,,,,,,,,,,%,%,MPa,,,,,,MPa,,,
61,Strength performance of high-grade concrete using rice husk ash (RHA) as cement replacement material,"Kurrae Rajashekhar Reddy, M. Harihanandh, K. Murali",Materials Today: Proceedings,2021,10.1016/j.matpr.2021.04.332,Rice husk ash (RHA),Rice husk,Charring in a ferrocation oven or boilers with air pipes/electrical ventilators,"Burned at about 50°-800°C for 24 h, around 52°C after 24 h, and around 25°C after 48 h",,,,,,,,,,0.39,,,,,,,,,,2.3,,86.94,0.3 to 2.2,0.20,0.10,0.2 to 0.6,,0.1 to 0.8,2.15 to 2.30,,,,Non crystalline,,Highly pozzolonic,,,,,"0, 5, 7.5, 10, 12.5, 15",7.5,"42.2 (0% / 28 days), 38.45 (5% / 28 days), 43.45 (7.5% / 28 days), 40.9 (10% / 28 days), 39.6 (12.5% / 28 days), 38.6 (15% / 28 days), 28.2 (0% / 7 days), 27.5 (5% / 7 days), 28.5 (7.5% / 7 days), 27.9 (10% / 7 days), 26 (12.5% / 7 days), 25.6 (15% / 7 days)",3,,,,,"4.9 (0% / 28 days), 5.5 (5% / 28 days), 5 (7.5% / 28 days), 4.7 (10% / 28 days), 4.3 (12.5% / 28 days), 3.9 (15% / 28 days), 3.9 (0% / 7 days), 4.2 (5% / 7 days), 3.7 (7.5% / 7 days), 3.5 (10% / 7 days), 3.25 (12.5% / 7 days), 3.15 (15% / 7 days)",12,,,,,,"°C, h",,,,,,,,,,,,,,,,,,,,,,%,%,%,%,%,,%,%,,,,,,,,,,,%,%,N/mm²,%,,,,,N/mm²,%,,
62,State-of-the-art-review on rice husk ash: A supplementary cementitious material in concrete,"Ayesha Siddika, Md. Abdullah Al Mamun, Rayed Alyousef, Hossein Mohammadhosseini",Journal of King Saud University - Engineering Sciences,2021,https://doi.org/10.1016/j.jksues.2020.10.006,Rice husk ash (RHA),Rice husk / Rice husks,"Open field burning or controlled incineration, followed by separation/sieving and grinding",Incineration temperature: 500°C - 700°C / Yield: 2025% by weight of rice husk,"Thermal treatment (controlled incineration), Mechanical activation (grinding/milling), Acid-leaching pre-treatment","Incineration at 500°C-700°C, Mechanical grinding in vibratory mill for up to 360 min",,500°C-700°C (700°C-800°C also noted for controlled incineration),,Mechanical grinding / Vibratory milling,"8, 15, 30, 60, 90, 120, 180, 270, 360",,Acid-leaching pre-treatment,"0.25, 0.40, 0.50",>80% coarser than 100 µm (as-received); <45 µm passing fineness: 99%,,14 - 20,,"3.80, 5.8, 11.5, 18.3, 31.3, 63.8","36.47, 150","33,670",,,"2.06, 2.1, 2.11 (Typical range: 2.0 - 2.5)",180 - 200,77.19 - 94.0 (Typical: >85%),0.28 - 2.93,0.04 - 6.19,0.18 - 1.4,0.31 - 2.1,0.04 - 0.69,0.05 - 0.66,0.50 - 3.76,1.06 - 11.9,0.12 - 0.46,"Cristobalite, Sylvite, Amorphous silica","Amorphous silica, Cristobalite, Sylvite",85 - 95,High pozzolanic reactivity; drop in electrical conductivity in saturated Ca(OH)2 solution,"80, 88, 93, 97, 109, 110",>75,Accelerated hydration and increased heat evolution during C-S-H formation,Chapelle activity: 736,"5, 7, 10, 14, 15, 18, 20, 25, 30, 40, 50, 60, 100",10  30 (recommended general optimum: 20  30%),1.2  62.3,"Increment of 25% (7d), 33% (28d), 36% (56d) at 15% replacement over control; boosted by 414% using graded aggregates",,,"0  350 (Graph-derived: 0% RHA = 145 min, 30% RHA = 150 min)","232 (for 30% RHA), 300 (for 0% OPC control)",~4.5  8.5 (GRAPH-DERIVED from Fig. 10a),10  30 improvement,50  750 × 10?? (GRAPH-DERIVED from Fig. 8 strain values),Reduced relative to control up to 20% RHA; increased shrinkage beyond 20% RHA,,,,°C / %,,°C / min,,°C,,,min,,,,µm / %,,µm,,µm,m²/g,m²/kg,,,g/cm³,kg/m³,wt%,wt%,wt%,wt%,wt%,wt%,wt%,wt%,wt%,wt%,,,%,,%,%,,mg/g,%,%,N/mm² (or MPa),%,,,min,min,MPa,%,mm/mm (Microstrain),%
63,"Sustainable high strength, high ductility engineered cementitious composites (ECC) with substitution of cement by rice husk ash","Zhigang Zhang, Siyu Liu, Fan Yang, Yiwei Weng, Shunzhi Qian",Journal of Cleaner Production,2021,https://doi.org/10.1016/j.jclepro.2021.128379,Rice husk ash (RHA),Rice husk,Ball mill grinding,300 rpm for 5 min,Mechanical activation,Ground by ball mill at 300 rpm for 5 min,,,,Ball milling,5,300,Ball miller with power of 750 Watt,,Shown in Fig. 3,,,,,High specific surface area (exact numerical value not reported),,,,2.0,2.0,87.51,0.71,0.61,0.63,0.52,,0.05,1.87,,TiO?: NULL; P?O?: NULL,Quartz,Crystal and amorphous silica dioxide,,Superior pozzolanic reactivity,,,Shown in Fig. 7(a) and 7(b),,"15%, 25%, 40% (by equal volume)",25%,3-day: M-C = 61.2; M-15 = 63.8; M-25 = 52.1; M-40 = 47.9; 28-day: M-C = 80.0; M-15 = 94.67; M-25 = 111.3; M-40 = 90.42,28-day: M-15 = 118.3%; M-25 = 139.1%; M-40 = 113.0%,,3-day (72 h) cumulative heat reduction: M-15 = 22.6% lower; M-25 = 36.4% lower; M-40 = 36.7% lower,,,,,,,,,,,,,,,,,min,rpm,,,,,,,,,,,,,g/cm³,%,%,%,%,%,,%,%,,,,,,,,,,,%,%,MPa,%,,%,,,,,,
64,Strength Performance of Concrete Produced with Rice Husk Ash as Partial Replacement of Cement,"Agboola Shamsudeen Abdulazeez, Umar Yunusa, Tukur Mohammed and Bappah Hamza",African Journal of Environmental Sciences & Renewable Energy,2022,,Rice Husk Ash (RHA),Rice husk,Controlled temperature burning,650,Thermal treatment,650,,650,,,,,,0.5,,,,,,,,,,2.06,,81.47,1.22,1.61,1.34,1.46,,0.08,0.32,4.92,Manganese Oxide (MnO): 0.03,,,81.47,"Combined silica, alumina and ferric-oxides: 84.42",,,,,"0, 5, 10, 15, 20, 25, 30",10,"0% (7d: 13.7, 14d: 16.4, 21d: 22.7, 28d: 26.9); 5% (7d: 13.5, 14d: 16.2, 21d: 22.4, 28d: 26.6); 10% (7d: 13.6, 14d: 16.4, 21d: 22.7, 28d: 26.8); 15% (7d: 12.8, 14d: 15.6, 21d: 21.2, 28d: 24.8); 20% (7d: 11.8, 14d: 14.1, 21d: 18.1, 28d: 23.1); 25% (7d: 10.4, 14d: 13.1, 21d: 16.4, 28d: 21.2); 30% (7d: 9.8, 14d: 11.4, 21d: 13.8, 28d: 16.8)",,,,,,"7 days: 0% (4.35), 5% (4.34), 10% (4.37), 15% (4.21), 20% (4.12), 25% (3.56), 30% (3.23); 28 days: 0% (4.47), 5% (4.49), 10% (4.49), 15% (4.33), 20% (4.26), 25% (3.73), 30% (3.51)",,,,,,,°C,,°C,,°C,,,,,,,,,,,,,,,,,,%,%,%,%,%,,%,%,%,%,,,%,%,,,,,%,%,N/mm²,,,,,,N/mm²,,,
65,Strength and durability of concrete using Rice Husk ash as a partial replacement of cement,"Guguloth Bixapathi, M. Saravanan",Materials Today: Proceedings,2022,https://doi.org/10.1016/j.matpr.2021.11.267,Rice husk ash,Rice husk / Paddy grains,Blazing,,,,,,,,,,,0.40,,,,,,,,,,,,85-90,,,,,,,,,,,,85-90,,,,,,"0, 5, 10, 15, 20, 25",15,"7 Days: ~16.3 (0%), ~16.8 (5%), ~17.2 (10%), ~17.8 (15%), ~16.5 (20%), ~15.8 (25%)
14 Days: ~23.3 (0%), ~22.8 (5%), ~24.5 (10%), ~25.5 (15%), ~23.5 (20%), ~22.7 (25%)
28 Days: ~26.0 (0%), ~26.5 (5%), ~27.2 (10%), ~28.0 (15%), ~26.1 (20%), ~25.2 (25%)",107.836,,,,,"7 Days: ~2.2 (0%), ~2.4 (5%), ~2.45 (10%), ~2.62 (15%), ~2.33 (20%), ~2.25 (25%)
14 Days: ~3.15 (0%), ~3.31 (5%), ~3.48 (10%), ~3.62 (15%), ~3.36 (20%), ~3.13 (25%)
28 Days: ~3.36 (0%), ~3.64 (5%), ~3.75 (10%), ~3.97 (15%), ~3.65 (20%), ~3.43 (25%)",115.57,,,,,,,,,,,,,,,,,,,,,,,,,,,,%,,,,,,,,,,,,%,,,,,,%,%,MPa,%,,,,,MPa,%,,
66,Rice Husk Ash in Concrete,"Solomon Asrat Endale, Woubishet Zewdu Taffese, Duy-Hai Vo, Mitiku Damtie Yehualaw",Sustainability,2022,10.3390/su15010137,Rice Husk Ash (RHA) / Rice Hull Ash (RHA) / Rice Husk Ash Powder,Rice husk / Paddy field,Open field burning or controlled incineration,Burning temperature 400°C to 1100°C,Controlled combustion and grinding / Mechanical grinding / Acid leaching,"Grinding time: 10 min, 30 min, 120 min",,400°C to 1100°C,,Grinding (manual or mechanical grinding),"10 min, 30 min, 120 min",,Acid leaching,,,,,,,56,,,,,,>70% (in some cases up to 97%),,,,,,,,,,"Quartz (SiO?), Cristobalite (SiO?)","Quartz, Cristobalite",High / Non-crystalline,High pozzolanic activity,?70,,,,10% to 20%,10% to 20%,,,,,,,,,,,,,,°C,,min,,°C,,,min,,,,,,,,,m²/g,,,,,,%,,,,,,,,,,,,,,%,,,,%,%,,,,,,,,,,
67,Integration of Rice Husk Ash as Supplementary Cementitious Material in the Production of Sustainable High-Strength Concrete,"Noor Md. Sadiqul Hasan, Md. Habibur Rahman Sobuz, Md. Munir Hayet Khan, Nusrat Jahan Mim, Md. Montaseer Meraz, Shuvo Dip Datta, Md. Jewel Rana, Ayan Saha, Abu Sayed Mohammad Akid, Md. Tanjid Mehedi, Moustafa Houda, Norsuzailina Mohamed Sutan",Materials,2022,10.3390/ma15228171,Rice Husk Ash (RHA),Rice husk,Incineration in ferrocement furnace followed by grinding in Los Angeles machine,"Flame kept for ~1 h, smoldering for ~24 h, settling inside furnace for 24 h",,,,,,,,,,0.35,Ranges from 1.0 µm to around 60 µm,0.003,0.02,0.055,,,,,,,,75.24,2.42,2.18,2.24,2.28,0.12,0.86,1.72,12.99,,,,,,,,,,"5, 10, 15, 20",10,"46.00 (7d), 65.01 (28d), 67.05 (56d) [RHA0]; 46.76 (7d), 67.73 (28d), 69.13 (56d) [RHA5]; 47.04 (7d), 68.92 (28d), 71.85 (56d) [RHA10]; 43.61 (7d), 63.95 (28d), 65.35 (56d) [RHA15]; 41.48 (7d), 61.50 (28d), 63.77 (56d) [RHA20]","101.65 (7d), 104.18 (28d), 103.10 (56d) [RHA5]; 102.26 (7d), 106.01 (28d), 107.16 (56d) [RHA10]; 94.80 (7d), 98.37 (28d), 97.46 (56d) [RHA15]; 90.17 (7d), 94.60 (28d), 95.11 (56d) [RHA20]",,,,,"5.18 (7d), 7.94 (28d), 9.10 (56d) [RHA0]; 5.23 (7d), 8.06 (28d), 9.29 (56d) [RHA5]; 5.33 (7d), 8.15 (28d), 9.45 (56d) [RHA10]; 4.96 (7d), 7.81 (28d), 8.98 (56d) [RHA15]; 4.87 (7d), 7.70 (28d), 8.97 (56d) [RHA20]","100.97 (7d), 101.51 (28d), 102.09 (56d) [RHA5]; 102.72 (7d), 102.71 (28d), 103.82 (56d) [RHA10]; 95.75 (7d), 98.36 (28d), 98.68 (56d) [RHA15]; 93.91 (7d), 96.98 (28d), 98.51 (56d) [RHA20]",,,,,,,,,,,,,,,,,µm,mm,mm,mm,,,,,,,,%,%,%,%,%,%,%,%,%,,,,,,,,,,%,%,MPa,%,,,,,MPa,%,,
68,Rice husk ash as a potential supplementary cementitious material in concrete solution towards sustainable construction,"Ganta Mounika, Ramesh Baskar, Jyosyula Sri Kalyana Rama",Innovative Infrastructure Solutions,2022,https://doi.org/10.1007/s41062-021-00643-5,"Rice Husk Ash (RHA), Rice husk ash, Rice husk ash concrete (RHAC), Acid Leached Rice Husk Ash (ARHA), ground rice husk ash (GRHA), low carbon RHA, high carbon RHA, coarse RHA, fine RHA, ultrafine rice husk ash, unground rice husk ash","Rice husk, Rice hulls","Controlled combustion, Uncontrolled combustion, Open air burning, Charcoal-powered incinerator, Ferrocement incinerator, Incineration in furnace with vents",Controlled burning temperature: 500 to 700 °C; Burning between 600 and 700 °C for 2 h; Burning temperature range across studies: 600850 °C; Uncontrolled burning temperature: above 700800 °C; Charcoal-powered incinerator burning duration: 24 h; Incinerator batch size / duration: 25 kg in 48 h; Ferrocement incinerator batch capacity: 60 kg burned more than a day,Mechanical grinding / pulverization / ball milling,"Minimum grinding time: 1 h; Grinding durations: 90, 180, 270, 360 min; Los Angeles abrasion machine batch: 5 kg with forty rods of length 500 mm and diameter 10 mm made of mild steel; Ball mill grinding speed: 67 rpm with 21 kg steel balls for 1 kg RHA",,500700; 600700; 600850; 700800,2; 24; 48; > 24,"Ball mill grinding, Los Angeles abrasion machine grinding",60; 90; 150; 180; 270; 360,67,Acid leaching (for ARHA); NaOH solution (10 M) alkaline activation in geopolymer paste,0.3 to 0.34; 0.30; 0.35; 0.4; 0.45; 0.5; 0.55,,,,,8; < 5.6; < 45,7000,,,,2.05 to 2.53,,8896 (China); 7095 (India); 8299 (Malaysia); 9098 (Vietnam); 8598.5 (Brazil); 9095 (USA); 8693 (Egypt); ? 70,13 (China); 05 (India); 0.12 (Malaysia); 01.5 (Vietnam); 0.012 (Brazil); 0.250.7 (USA); 03 (Egypt),0.150.9 (China); 06 (India); 00.5 (Malaysia); 05 (Vietnam); 0.12 (Brazil); 01 (USA); 02 (Egypt),0.20.7 (China); 02.5 (India); 05 (Malaysia); 00.5 (Vietnam); 0.010.25 (Brazil); 00.3 (USA); 02 (Egypt),00.9 (China); 02 (India); 01 (Malaysia); 01 (Vietnam); 0.010.5 (Brazil); 00.6 (USA); 08 (Egypt),0.12.5 (China); 03 (India); 00.5 (Malaysia); 01.25 (Vietnam); 02 (Brazil); 01.5 (USA); 01 (Egypt),00.4 (China); 00.2 (India); 00.1 (Malaysia); 00.1 (Vietnam); 00.5 (Brazil); 01 (USA); 01.5 (Egypt),0.16 (China); 04 (India); 04 (Malaysia); 23.5 (Vietnam); 0.014 (Brazil); 07 (USA); 13 (Egypt),0.18 (China); 09 (India); 04 (Malaysia); 09 (Vietnam); 07 (Brazil); 05 (USA); 025 (Egypt); < 10,SAF (SiO? + Al?O? + Fe?O?): 8898 (China); 7098 (India); 8299 (Malaysia); 9198 (Vietnam); 8599 (Brazil); 9096 (USA); 8697 (Egypt),Amorphous halo / hump around 22° 2?; presence of amorphous silica; crystalline silica under uncontrolled combustion,Amorphous silica; Crystalline silica,Huge amount / non-crystalline,High pozzolanic reactivity; Highest pozzolanic activity achieved at particle surface area of 7000 cm²/g,,,,"Measure of extent of chemical reaction between active functional constituents of pozzolana, lime, and water","Up to 30%; 5, 10, 15, 20, 25, 30, 35, 40, 50","10 to 15 (General mechanical & durability optimization across reviewed literature); 10 (Compressive strength optimization in Habeeb & Mahmud [46] and Rafat et al. [50, 51]); 15 (Flexural strength and elastic modulus optimization in Farshad et al. [66]); 12 to 15 (Alkali-silica reaction mitigation in Hasparyk et al. [78])","21 (at 28 days for 15% RHA in Farshad et al. [66]); 28-day compressive strength increased by 31% over control for 10% RHA (Habeeb and Mahmud [46]); Gain of 9% at 7 days, 10% at 28 days, 13% at 56 days for 10% RHA (Rafat et al. [50, 51]); Increased by 18% at 7 days for 30% RHA (Saraswathy and Song [47]); Decreased by 28% for 25% RHA without superplasticizer (Rawaid [48])","131% (10% RHA, 28-day, Habeeb & Mahmud [46]); 109% (7-day, 10% RHA, Rafat et al. [50, 51]); 110% (28-day, 10% RHA, Rafat et al. [50, 51]); 113% (56-day, 10% RHA, Rafat et al. [50, 51]); 118% (7-day, 30% RHA, Saraswathy & Song [47]); 72% (28-day, 25% RHA without SP, Rawaid [48]); 100% (at all ages for 20% RHA, Habeeb & Mahmud [46])",,,Retarded / Increased with RHA inclusion (retarded by unfavorable hydration of silica); Increased for 1520% replacement followed by decrease with higher replacement levels,Increased with the increase in replacement of RHA,"Increased by 1244% under normal curing and 1138% under steam curing at 28 days for RPC with RHA vs without RHA (Vigneshwari et al. [26]); Increased by 13% for 10% fine RHA (Mohammad et al. [65]); Increased by 615% for 15% RHA (Foong et al. [33]); Increased by 24%, 30%, and 36% for 15% RHA with bacteria concentrations 10³, 10?, and 10? cells/ml respectively over control (Farshad et al. [66])","112144% (RPC under normal curing, Vigneshwari et al. [26]); 111138% (RPC under steam curing, Vigneshwari et al. [26]); 113% (10% fine RHA, Mohammad et al. [65]); 106115% (15% RHA, Foong et al. [33]); 124%, 130%, 136% (15% RHA + bacteria concentrations, Farshad et al. [66])",Drying shrinkage reduced enormously with inclusion of RHA as partial cement replacement; Small autogenous shrinkage in UHPC with RHA and SF,Reduced compared to control mix,,,,"°C, h, kg",,"min, h, rpm, kg, mm",,°C,h,,min,rpm,M,,,,,,µm,cm²/g,,,,,,%,%,%,%,%,%,%,%,%,%,,,,,,,,,%,%,MPa / % relative to control,%,,,min / h,min / h,% relative to control,%,microstrain / % reduction,%
69,Strength Performance of Concrete using Rice Husk Ash as Supplementary Cementitious Materials (SCM),"Dahlia Patah, Amry Dasar",Journal of The Civil Engineering Forum,2022,10.22146/jcef.3488,Rice Husk Ash (RHA) / RHA,Rice field / Rice husk,Natural combusting process,Uncontrolled burning temperature and time; sieved through No. 50 sieve,,,,,,,,,,0.40,Passing sieve No. 50,,,,,87,,,,2.24,,,,,,,,,,,,,,,,,,,,"0, 2.5, 5, 7.5, 10",7.5 (Compressive strength); 10 (Split tensile strength),"7-day: RHA-0: 29.26, RHA-2.5: 29.17, RHA-5: 32.54, RHA-7.5: 31.05, RHA-10: 29.40;
14-day: RHA-0: 38.06, RHA-2.5: 35.35, RHA-5: 39.19, RHA-7.5: 38.71, RHA-10: 36.36;
28-day: RHA-0: 39.33, RHA-2.5: 38.78, RHA-5: 39.98, RHA-7.5: 40.65, RHA-10: 40.02;
91-day: RHA-0: 45.30, RHA-2.5: 39.30, RHA-5: 40.82, RHA-7.5: 48.79, RHA-10: 41.62",,,,,,,,,,,,,,,,,,,,,,,,,,,,,m²/g,,,,,,,,,,,,,,,,,,,,,,,,%,%,MPa,,,,,,,,,
70,Review paper: Performance of rice husk ash as a material for partial cement replacement in concrete,"Zaidatul Syahida Adnan, Nur Farhayu Ariffin, Sharifah Maszura Syed Mohsin, Nor Hasanah Abdul Shukor Lim",Materials Today: Proceedings,2022,https://doi.org/10.1016/j.matpr.2021.02.400,"Rice Husk Ash (RHA), rice husk ash, rice husk ash powder, ground rice husk ash",Rice husk,"Burning, Incineration, Combustion, Grinding","Temp: 500750 °C, Duration: 30 min to 2 days, Grinding duration: 30 to 360 min","Thermal treatment (Incineration/Combustion), Mechanical activation (Grinding)","Incineration temperature 500750 °C, grinding time 30360 min",,500750,"30 min to 2 days (30 min, 60 min, 90 min, 2 h, 24 h, 2 days)",Grinding (including Los Angeles grinding machine),"30 to 360 (30, 60, 360)",,Fluidized bed burning using Torbed reactor with gas velocities of 312 m/s,,,,,,< 8; < 11.5; 3.80,183.3,,,,"2.00, 2.06, 2.11",,"86.49, 87.32, 88.32, 92.95","0.48, 0.50, 0.53, 0.67","0.01, 0.22, 0.31, 0.46","0.26, 0.28, 0.67, 0.91","0.13, 0.28, 0.44, 0.55",,"0.05, 0.08, 1.02","1.97, 2.1, 2.70, 2.91","2.06, 3.14, 5.81, 8.83","Organic matter (7590%), Ash silica (8797%), Amorphous silica (8590%, 97.4%)",Amorphous silica / non-crystalline silica,,"8590, 97.4",High pozzolanic activity / reactive,,,,Chemically reacts with calcium hydroxide at ordinary temperature,"5, 10, 15, 16, 20, 25, 30, 35","5 to 15 (Text-stated general), 10 (Text-stated for flexural / Paramveer Singh study), 20 (Graph-Derived / Adnan & Jamallodin study)","10.4, 11.1, 11.6, 11.7, 12.0, 12.2, 12.8, 13.8, 17.08, 18.4, 20.7, 20.9, 22.1, 23.6, 24.4, 24.8, 26.4, 26.42, 26.65, 27.2, 27.4, 27.6, 27.8, 28.13, 28.3, 28.9, 29.3, 36.0, 37.0, 38.3, 38.9, 39.73, 39.8, 42.8, 43.08, 46.7, 50.06","102, 103, 126",,,,,"2.50, 2.58, 3.15, 3.15, 3.50, 3.59, 3.90, 3.90, 3.9, 4.25, 4.37, 4.55, 4.62, 4.72, 4.90, 5.29, 5.50, 6.66",112,Low shrinkage,,,,,"°C, min, hours, days",,"°C, min",,°C,"min, h, days",,min,,m/s,,,,,,µm,m²/kg,,,,,,%,%,%,%,%,,%,%,%,%,,,%,,,,,,%,%,MPa,%,,,,,MPa,%,,
71,"Rice husk ash as an additive in mortar  Contribution to microstructural, strength and durability performance","Mareike Thiedeitz, Benjamin Ostermaier, Thomas Kränkel","Resources, Conservation & Recycling",2022,https://doi.org/10.1016/j.resconrec.2022.106389,Rice Husk Ash (RHA),"Sundried RHA collected in Bagamoyo, Tanzania",Burning in a muffle oven and grinding in a ball mill,Burned in small amounts to ensure homogeneous combustion and oxidizing environment; ground in small batches of 10 g,Thermal treatment and mechanical activation,Controlled laboratory muffle oven burning and ball mill grinding,,650,30,"Grinding in a ball mill (Cryomill, Retsch, Germany)",20,20,Direct cooling after combustion without monitoring the cooling rate; husks stored in muffle oven after reaching combustion temperature,0.5,1.0-50.0,,32.0,,,128.13,128.13,1920,,2.29,,94.97,0.83,0.97,0.58,0.57,,0.58,1.66,,,"Quartz, microlin, C3S, C2S, C3A, Portlandite, Ettringite",Crystalline phases and back-calculated amorphous phases (C-S-H),"13.9 (at 1d), 18.2 (at 7d), 18.7 (at 28d)",Highly reactive pozzolanic additive; converts portlandite with amorphous silica to C-S-H phases,Exceeds 100% after 7 days,Exceeds 100% after 7 days,Maximum heat flux of 15.2 mW/g reached after 5.6 h; highest hydration energy in early stage up to ~40 h,Accelerated hydration reaction rate during first hours; high early heat release,25,25,"25.1 (2d), 51.2 (7d), 60.3 (28d), 66.1 (90d)","~70.7% (2d), ~114.3% (7d), ~115.1% (28d), ~101.4% (90d)",,,,,,,,,,,,,,,,°C,min,,s,Hz,,,µm,,µm,,,m²/g,m²/g,cm²/g,,g/cm³,,%,%,%,%,%,,%,%,,,,,%,,%,%,mW/g,,wt.-%,wt.-%,MPa,%,,,,,,,,
72,Production of new generation and sustainable concrete using Rice Husk Ash (RHA): A review,"Sayed Ali Farid, Mohd Moonis Zaheer",Materials Today: Proceedings,2023,https://doi.org/10.1016/j.matpr.2023.06.034,Rice Husk Ash (RHA),Rice husk,Controlled burning / calcination and mechanical grinding,Combustion temperature 500 °C to 700 °C; Minimum grinding duration 1030 min,Thermal treatment and mechanical activation (grinding),Thermal treatment: 500700 °C; Grinding: 1030 min (or up to 120 min in vibrating mill),,500700,,Mechanical grinding (automatic grinder / vibrating mill),"1030 (suggested minimum); 120 (for ultrafine / vibrating mill); 90, 180",,Pre-curing / acid leaching (to extract metallic ions),,Particle sizes from ~0.5 µm to 800 µm depending on grinding duration,,,,6.8 (for 120 min grinding); 3.69 (endorsed range for HPC); 6; 3.80; 63.8; 31.3; 8,0.52.1 (up to 500 °C); 76122 (500600 °C); 100150 (600700 °C); 610 (700800 °C); <5 (800900 °C); 36.47,,,,22.5; 2.1; 2.06; 2.11,180200,87.89; 82.6; 93.44; 87.32; 85.76; 86.81; 77.19; 93.20,0.73; 0.9; 0.76; 0.48; 0.74; 1.04; 2.88; 1.10,0.19; 0.4; 0.21; 0.22; 0.25; 0.50; 6.19; 0.40,0.28; 0.5; 0.18; 0.28; 1.15; 0.87; 3.65; 0.10,0.47; 0.43; 0.28; 0.81; 0.85; 1.45; 0.10,,0.66; 0.1; 0.05; 1.02; 0.69; 0.0; 0.10,3.43; 1.8; 1.98; 3.14; 3.61; 1.81; 1.30,~12% loss on ignition associated with grinding,,"Cristobalite, amorphous silica (SiO2)",Amorphous silica and minor cristobalite,8595; 85,High pozzolanic activity (exceeds ASTM C 618 75% limit); Chapelle activity of 736 mg/g (at 120 min grinding),"109 (at 120 min grinding); 80, 93, 97, 97, 109, 110 (at 8, 15, 30, 60, 120, 240 min grinding); 88 (at 7 days)",,,Decreased electrical conductivity of Ca(OH)2 solution used to compute pozzolanic activity,"0, 5, 7, 10, 15, 20, 25, 30, 40, 50, 60",1025 (general recommended range); 1520 (for durability/splitting tensile); 30 (stated in conclusions),"728 days: 31.3236.49 (0%), 27.2236.45 (5%), 30.4537.43 (10%), 31.6437.71 (20%), 33.5337.80 (30%); 28 days: 54 (0%), 55.4 (5%), 62.3 (10%), 60.2 (20%); 7200 days: 8.540 (0%), 9.422 (5%), 7.227.2 (10%)","Strength enhanced by about 25% (7 days), 33% (28 days), and 36% (56 days) over control; Enhanced by 414% with graded aggregates",,,,,Improved by approximately 1030% with every 20% fineness increase,1030% improvement,Drying shrinkage reported as influenced by RHA average particle size,,,,,"°C, min",,"°C, min",,°C,,,min,,,,µm,,,,µm,m²/g,,,,,kg/m³,wt%,wt%,wt%,wt%,wt%,,wt%,wt%,%,,,,%,mg/g,%,,,,wt%,wt%,N/mm² (MPa),%,,,,,%,%,,
73,"Natural and recycled aggregate concrete containing rice husk ash as replacement of cement: Mechanical properties, microstructure, strength model and statistical analysis","Wenzhuo Ma, Yutong Wang, Liang Huang, Libo Yan, Bohumil Kasal",Journal of Building Engineering,2023,10.1016/j.jobe.2023.105917,Rice husk ash (RHA),Rice husk,Combustion of rice husk followed by grinding in a planetary ball mill,Combustion at 600 °C for 4 h; grinding at 300 rpm for 20 min,Thermal treatment and mechanical activation (grinding),Thermal treatment at 600 °C for 4 h; grinding at 300 rpm for 20 min,,600,4,Planetary ball mill grinding,20,300,,0.43,>70% < 10 µm,,,,8.45,,,,,,,83.93,0.70,0.53,0.63,0.50,0.20,0.12,2.85,9.44,P2O5: 0.53,"Tridymite, Cristobalite, Amorphous silica","Tridymite, Cristobalite",,Highly pozzolanic active,,86,,,"0, 10, 20, 30",10,35 (RC-K0-G0); 35 (RC-K10-G0); 33 (RC-K20-G0); 31 (RC-K30-G0); 33 (RC-K0-G30); 34 (RC-K10-G30); 33 (RC-K20-G30); 31 (RC-K30-G30); 31 (RC-K0-G50); 33 (RC-K10-G50); 31 (RC-K20-G50); 27 (RC-K30-G50); 28 (RC-K0-G70); 28 (RC-K10-G70); 28 (RC-K20-G70); 25 (RC-K30-G70); 26 (RC-K0-G100); 27 (RC-K10-G100); 26 (RC-K20-G100); 25 (RC-K30-G100),G0 group with 10% RHA: +0.4%; G30 group with 10% RHA: +4.0%; G50 group with 10% RHA: +8.0%; G100 group with 10% RHA: +4.9%,,,,,,,,,,,,,,,,°C,h,,min,rpm,,,%,,,,µm,,,,,,,%,%,%,%,%,%,%,%,%,%,,,,,,%,,,%,%,MPa,%,,,,,,,,
74,An experimental study on rice husk ash concrete,"Sandeep Sathe, Mohd Zain Kangda, Shahbaz Dandin",Materials Today: Proceedings,2023,https://doi.org/10.1016/j.matpr.2022.11.366,Rice Husk Ash (RHA),Rice husk,Controlled burning in a furnace,"Temperature increasing gradually from 20°C/min up to 600°C/min for six hours, then allowed to cool at room temperature",Thermal treatment,Temperature increasing gradually from 20°C/min up to 600°C/min for 6 hours,,600,6,,,,,0.55,45 to 75,,,,,,,,,2.12,711,92.76,3.85,0.79,1.98,,,0.40,0.22,,,,,,,82.80,,,,"0, 5, 10, 15, 20",15,"0% RHA: 20.25 (7D), 28.45 (14D), 33.45 (28D); 5% RHA: 21.23 (7D), 29.25 (14D), 34.50 (28D); 10% RHA: 22.23 (7D), 30.78 (14D), 35.70 (28D); 15% RHA: 23.72 (7D), 32.85 (14D), 37.12 (28D); 20% RHA: 21.25 (7D), 29.85 (14D), 34.90 (28D)","7D: 104.61% (5%), 108.90% (10%), 114.62% (15%), 104.70% (20%); 14D: 102.73% (5%), 107.56% (10%), 113.39% (15%), 104.69% (20%); 28D: 103.04% (5%), 106.30% (10%), 109.88% (15%), 104.15% (20%)",,,,,"0% RHA: 2.75 (7D), 3.10 (14D), 3.80 (28D); 5% RHA: 2.85 (7D), 3.20 (14D), 3.90 (28D); 10% RHA: 3.00 (7D), 3.30 (14D), 4.00 (28D); 15% RHA: 3.20 (7D), 3.40 (14D), 4.20 (28D); 20% RHA: 2.60 (7D), 3.25 (14D), 3.90 (28D)","7D: 103.50% (5%), 108.33% (10%), 114.06% (15%), 94.24% (20%); 14D: 103.13% (5%), 106.06% (10%), 108.82% (15%), 104.61% (20%); 28D: 102.56% (5%), 105.00% (10%), 109.52% (15%), 102.56% (20%)",,,,,,,,,,°C/min,hours,,,,,,µm,,,,,,,,,,kg/m³,%,%,%,%,,,%,%,,,,,,,%,,,,%,%,MPa,%,,,,,MPa,%,,
75,Optimization of rice husk ash concrete design towards economic and environmental assessment,"Bin Xi, Ning Zhang, Huabo Duan, Jintao He, Guanghan Song, Huanyu Li, Xiong Shi",Environmental Impact Assessment Review,2023,10.1016/j.eiar.2023.107229,"Rice Husk Ash (RHA), RHA",Rice husks,High-temperature treatment,,,,,,,,,,,0.240.53,,,,,,,,,,,2.11,,,,,,,,,,"Amorphous silica, carbon, and small quantities of other mineral components",,,Amorphous silica,Strong volcanic ash properties / Pozzolanic properties,,,,,"5%, 10%, 20%, 30%, 40%","10% (GRAPH-DERIVED) / 3040% (Type I), <=20% (Type II & III)","39.4, 48.0, 59.6",65% (at 3 days for 20% replacement),,,,,,,,,,,,,,,,,,,,,,,,,,,,,,,,,g/cm3 / kg/m3,,,,,,,,,,,,,,,,,,,%,%,MPa,%,,,,,,,,
76,The impact of using rice husk ash as a replacement material in concrete: An experimental study,"Asad A. Khedheyer Al-Alwan, Mustafa Al-Bazoon, Faten I.Mussa, Hayder A. Alalwan, Mohanad Hatem Shadhar, Malik M. Mohammed, Mohammed Fakhri Mohammed",Journal of King Saud University - Engineering Sciences,2024,10.1016/j.jksues.2022.03.002,rice husk ash (RHA),Rice husk,Controlled combustion process and mechanical grinding,Combustion at 550 °C; Ground for 30 min,Mechanical grinding,30 min grinding duration,,550,,Mechanical grinding in a mechanical grinder,30,,,"0.3, 0.5, 0.7",,,,,7 ± 2,165,165,,,2.45,,83.10,4.70,2.15,1.10,1.50,1.20,0.10,2.96,1.13,P2O5: 2.05,Amorphous SiO2 (broad peak at 2? = 22°),Amorphous SiO2,High amorphous percentage / amorphous phase confirmed,Highly pozzolanic,,,,,"0, 7, 14",7,"10 days: 22 (W0.5R7), 20 (W0.7R7), 25 (W0.3R14), 23.5 (W0.5R14), 21.5 (W0.7R14); 20 days: 29 (W0.5R7), 26 (W0.7R7), 31 (W0.3R14), 28 (W0.5R14), 26 (W0.7R14); 30 days: 35.7 (W0.3R7), 32 (W0.5R7), 30 (W0.7R7), 36.5 (W0.3R14), 32 (W0.5R14), 30 (W0.7R14)",30 days: 7% RHA increases strength by ~10%; 14% RHA increases strength by ~12% (2% beyond 7%),,,,,"10 days: 1.32 (W0.3R7), 1.25 (W0.5R7), 1.15 (W0.7R7), 1.35 (W0.3R14), 1.30 (W0.5R14), 1.20 (W0.7R14); 20 days: 3.70 (W0.3R7), 3.30 (W0.5R7), 3.20 (W0.7R7), 3.80 (W0.3R14), 3.40 (W0.5R14), 3.30 (W0.7R14); 30 days: 5.3 (W0.3R7), 5.2 (W0.5R7), 5.1 (W0.7R7), 5.4 (W0.3R14), 5.3 (W0.5R14), 5.2 (W0.7R14)","10 days, 14% RHA: +3% (w/c=0.3) to +9% (w/c=0.7); 30 days, 14% RHA: 3-4%; 10 days, 7% RHA: +1.5% (w/c=0.3) to +4% (w/c=0.7); 30 days, 7% RHA: +2%",,,,,,"°C, min",,min,,°C,,,min,,,,,,,,µm,m²/g,m²/g,,,g/cm³,,%,%,%,%,%,%,%,%,%,%,,,,,,,,,%,%,MPa,%,,,,,MPa,%,,
77,Use of recycled concrete and rice husk ash for concrete: A review,"S. P. Muñoz-Pérez, E. Sánchez-Díaz, D. Barboza-Culqui, J. M. Garcia-Chumacero",Journal of Applied Research and Technology,2024,,"Rice Husk Ash (RHA), RHA, NRHA, GRHA",Rice husks / Rice husk waste,"Uncontrolled burning, controlled incineration, charcoal-powered incinerator, calcining, grinding","Burning time: 3 h; Cooling rate: 10 °C/min; Cooling duration: 9, 7, 5, 3 h",Mechanical activation (milling/grinding),,,"300, 500, 700, 900",3,Milling / Grinding,,,,"0.33, 0.41, 0.44, 0.45, 0.60, 0.65",,,,,Nanometer size,,,,,,,90,,,,,,,,,,,Amorphous reactive silica,90,Highly pozzolanic / highly reactive pozzolan,,,,Pozzolanic strength,"1, 2.5, 3, 5, 7.5, 10, 12.5, 15, 20, 25, 30, 50",10 to 15 / 8,"120, 100, 62, 55, 48.8, 43.4, 40.2, 38.9, 36.2, 30.3, 20.8",9.4 (increase for 3% RHA); 5.6 (increase for 5% RHA); 22.16 (increase for 10% RHA),,,,,"70, 60, 27.68, 16.56","9.9, 14.4, 18.9, 22.31",,,,,,,,,,°C,h,,,,,,,,,,,,,,,,,%,,,,,,,,,,,,%,,,,,,%,%,MPa,%,,,,,MPa,%,,
78,Mechanical and durability-based life cycle assessment of rice husk ash containing concrete,"Parvin Montazeri, Omid Bamshad, Milad Aghililotf, Priyanka Singh",Case Studies in Construction Materials,2025,10.1016/j.cscm.2025.e05241,Rice husk ash (RHA),Rice husk (RH),"Washing, drying, controlled incineration, secondary heat treatment, and sieving",Incineration temperature: 650700 °C for ~2 hours; Secondary heat treatment: 200 °C in oven; Sieve size: #100,Thermal treatment and Mechanical activation,Thermal: 650700 °C (2 h) and 200 °C; Mechanical: sieving through sieve #100,,"650700 (incineration), 200 (secondary treatment)",2,Sieving,,,,"0.35, 0.45, 0.50",Figure 5,,,,9,,,16500,,2.02,,90.80,0.07,0.11,0.60,1.70,0.03,0.76,,,,"Quartz, graphite, coquimbite","Amorphous SiO2, Quartz, Graphite, Coquimbite",High (8595% reported in general background text; RHA under study characterized by broad amorphous hump at 15°30° 2?),High / Strong pozzolanic activity,,,,Pozzolanic reaction with Ca(OH)2 forming C-S-H gel (SiO2 + Ca(OH)2 -> C-S-H),"0, 10, 15, 20","15 wt% (for compressive strength maximization); 20 wt% (for service life, durability, and overall sustainability / LCA optimization)","28-day:
R0W35: 31.0 | R0W45: 26.0 | R0W50: 23.6
R10W35: 37.8 | R10W45: 35.0 | R10W50: 29.4
R15W35: 44.6 | R15W45: 37.5 | R15W50: 30.8
R20W35: 41.8 | R20W45: 33.4 | R20W50: 28.2

56-day:
R0W35: 45.6 | R0W45: 36.2 | R0W50: 27.3
R10W35: 52.4 | R10W45: 38.1 | R10W50: 27.5
R15W35: 54.4 | R15W45: 41.9 | R15W50: 36.3
R20W35: 48.2 | R20W45: 36.3 | R20W50: 35.1

90-day:
R0W35: 47.1 | R0W45: 41.4 | R0W50: 34.2
R10W35: 59.3 | R10W45: 51.2 | R10W50: 41.7
R15W35: 61.0 | R15W45: 51.7 | R15W50: 45.3
R20W35: 56.8 | R20W45: 48.7 | R20W50: 40.0

120-day:
R0W35: 58.1 | R0W45: 53.7 | R0W50: 40.6
R10W35: 65.2 | R10W45: 55.6 | R10W50: 46.7
R15W35: 68.0 | R15W45: 59.0 | R15W50: 50.2
R20W35: 63.5 | R20W45: 51.8 | R20W50: 45.5",,,,,,,,,,,,,°C / hours,,°C / hours,,°C,hours,,,,,,µm,,,,µm,,,cm²/g,,g/cm³,,%,%,%,%,%,%,%,,,,,,%,,,,,,wt%,wt%,MPa,,,,,,,,,
