Repository: Laxmidhar9823/Google-project-Civil

File: Data/pipeline_rcf/out/mix_matrix.csv (part 1 of 7)
paper_id,Paper Title,Mix ID,Replacement Level,Activation Method,Key Processing Parameters,Reported Strength
0,Mechanical behaviour of concrete made with fine recycled concrete aggregates,RC,0% FRA replacement (Fine Natural Aggregate control),,"Standard laboratory mixing (10 min in Stage 1, 20 min in Stage 2/3)","Compressive Strength (28d): 59.4 MPa (Stage 1) / 59.3 MPa (Stage 2/3)
Compressive Strength Evolution (Graph-Derived): ~47.0 MPa (7d) / ~59.3 MPa (28d) / ~60.0 MPa (56d)
Split Tensile Strength (31d): 3.85 MPa
Modulus of Elasticity (31d): 35.5 GPa"
0,Mechanical behaviour of concrete made with fine recycled concrete aggregates,C10R,10% FRA replacement,,"Standard laboratory mixing (10 min in Stage 1, 20 min in Stage 2/3)",Compressive Strength (28d): 62.2 MPa (Stage 1) / 59.0 MPa (Stage 2/3)
0,Mechanical behaviour of concrete made with fine recycled concrete aggregates,C20R,20% FRA replacement,,"Standard laboratory mixing (10 min in Stage 1, 20 min in Stage 2/3)",Compressive Strength (28d): 58.4 MPa (Stage 1) / 57.3 MPa (Stage 2/3)
0,Mechanical behaviour of concrete made with fine recycled concrete aggregates,C30R,30% FRA replacement,,"Standard laboratory mixing (10 min in Stage 1, 20 min in Stage 2/3)","Compressive Strength (28d): 61.3 MPa (Stage 1) / 57.1 MPa (Stage 2/3)
Compressive Strength Evolution (Graph-Derived): ~46.0 MPa (7d) / ~57.1 MPa (28d) / ~61.5 MPa (56d)
Split Tensile Strength (31d): 3.65 MPa
Modulus of Elasticity (31d): 34.2 GPa"
0,Mechanical behaviour of concrete made with fine recycled concrete aggregates,C50R,50% FRA replacement,,"Standard laboratory mixing (10 min in Stage 1, 20 min in Stage 2/3)",Compressive Strength (28d): 60.8 MPa (Stage 1) / 58.8 MPa (Stage 2/3)
0,Mechanical behaviour of concrete made with fine recycled concrete aggregates,C100R,100% FRA replacement,,"Standard laboratory mixing (10 min in Stage 1, 20 min in Stage 2/3)","Compressive Strength (28d): 61.0 MPa (Stage 1) / 54.8 MPa (Stage 2/3)
Compressive Strength Evolution (Graph-Derived): ~42.0 MPa (7d) / ~54.8 MPa (28d) / ~62.0 MPa (56d)
Split Tensile Strength (31d): 2.95 MPa
Modulus of Elasticity (31d): 28.9 GPa"
1,Durability performance of concrete made with fine recycled concrete aggregates,RC,0%,,,59.3 MPa
1,Durability performance of concrete made with fine recycled concrete aggregates,GOR (C30R),30%,,"Crushed in impact crusher, screened to ≤1.19 mm",57.3 MPa
1,Durability performance of concrete made with fine recycled concrete aggregates,C100R,100%,,"Crushed in impact crusher, screened to ≤1.19 mm",54.8 MPa
2,Evaluating and Optimizing Recycled Concrete Fines in PCC Mixtures Containing Supplementary Cementitious Materials,Control (0% Fines),"50% Slag, 0% Fines",,Baseline mix,100% baseline strength reference
2,Evaluating and Optimizing Recycled Concrete Fines in PCC Mixtures Containing Supplementary Cementitious Materials,Fine Type A (5.0%),"50% Slag, 5.0% RCF",,Dried at 40°C,"3-day: +19%, 28-day: +1%"
2,Evaluating and Optimizing Recycled Concrete Fines in PCC Mixtures Containing Supplementary Cementitious Materials,Fine Type B (7.5%),"50% Slag, 7.5% RCF",,Dried at 40°C,"3-day: +19%, 28-day: +11%"
2,Evaluating and Optimizing Recycled Concrete Fines in PCC Mixtures Containing Supplementary Cementitious Materials,Fine Type C (2.5%),"50% Slag, 2.5% RCF",,Dried at 40°C,"3-day: +8%, 28-day: +6%"
2,Evaluating and Optimizing Recycled Concrete Fines in PCC Mixtures Containing Supplementary Cementitious Materials,Fine Type D (2.5%),"50% Slag, 2.5% RCF",,Dried at 40°C,"3-day: +10%, 28-day: +3%"
2,Evaluating and Optimizing Recycled Concrete Fines in PCC Mixtures Containing Supplementary Cementitious Materials,Fine Type E (2.5%),"50% Slag, 2.5% RCF",,Dried at 40°C,"3-day: +6%, 28-day: +8%"
2,Evaluating and Optimizing Recycled Concrete Fines in PCC Mixtures Containing Supplementary Cementitious Materials,Fine Type F (2.5%),"50% Slag, 2.5% RCF",,Dried at 40°C,"3-day: +8%, 28-day: 0%"
2,Evaluating and Optimizing Recycled Concrete Fines in PCC Mixtures Containing Supplementary Cementitious Materials,Fine Type G (7.5%),"50% Slag, 7.5% RCF",,"Wet slurry, ~15% solids","3-day: +11%, 28-day: -2%"
2,Evaluating and Optimizing Recycled Concrete Fines in PCC Mixtures Containing Supplementary Cementitious Materials,Fine Type H (5.0%),"50% Slag, 5.0% RCF",,Dried at 40°C,"3-day: +8%, 28-day: -2%"
2,Evaluating and Optimizing Recycled Concrete Fines in PCC Mixtures Containing Supplementary Cementitious Materials,Control (0% Fines),"37.5% Slag, 0% Fines",,Baseline mix,100% baseline strength reference
2,Evaluating and Optimizing Recycled Concrete Fines in PCC Mixtures Containing Supplementary Cementitious Materials,Fine Type A (5.0%),"37.5% Slag, 5.0% RCF",,Dried at 40°C,"3-day: +5%, 28-day: +9%"
2,Evaluating and Optimizing Recycled Concrete Fines in PCC Mixtures Containing Supplementary Cementitious Materials,Fine Type B (7.5%),"37.5% Slag, 7.5% RCF",,Dried at 40°C,"3-day: +2%, 28-day: +4%"
2,Evaluating and Optimizing Recycled Concrete Fines in PCC Mixtures Containing Supplementary Cementitious Materials,Fine Type C (2.5%),"37.5% Slag, 2.5% RCF",,Dried at 40°C,"3-day: +12%, 28-day: -6%"
2,Evaluating and Optimizing Recycled Concrete Fines in PCC Mixtures Containing Supplementary Cementitious Materials,Fine Type D (2.5%),"37.5% Slag, 2.5% RCF",,Dried at 40°C,"3-day: +4%, 28-day: +6%"
2,Evaluating and Optimizing Recycled Concrete Fines in PCC Mixtures Containing Supplementary Cementitious Materials,Fine Type E (5.0%),"37.5% Slag, 5.0% RCF",,Dried at 40°C,"3-day: +24%, 28-day: +28%"
2,Evaluating and Optimizing Recycled Concrete Fines in PCC Mixtures Containing Supplementary Cementitious Materials,Fine Type F (2.5%),"37.5% Slag, 2.5% RCF",,Dried at 40°C,"3-day: +19%, 28-day: +21%"
2,Evaluating and Optimizing Recycled Concrete Fines in PCC Mixtures Containing Supplementary Cementitious Materials,Fine Type H (5.0%),"37.5% Slag, 5.0% RCF",,Dried at 40°C,"3-day: +14%, 28-day: +21%"
2,Evaluating and Optimizing Recycled Concrete Fines in PCC Mixtures Containing Supplementary Cementitious Materials,Control (0% Fines),"25% Slag, 0% Fines",,Baseline mix,100% baseline strength reference
2,Evaluating and Optimizing Recycled Concrete Fines in PCC Mixtures Containing Supplementary Cementitious Materials,Fine Type A (5.0%),"25% Slag, 5.0% RCF",,Dried at 40°C,"3-day: 0%, 28-day: +4%"
2,Evaluating and Optimizing Recycled Concrete Fines in PCC Mixtures Containing Supplementary Cementitious Materials,Fine Type B (2.5%),"25% Slag, 2.5% RCF",,Dried at 40°C,"3-day: +18%, 28-day: +16%"
2,Evaluating and Optimizing Recycled Concrete Fines in PCC Mixtures Containing Supplementary Cementitious Materials,Fine Type C (1.3%),"25% Slag, 1.3% RCF",,Dried at 40°C,"3-day: +57%, 28-day: +18%"
2,Evaluating and Optimizing Recycled Concrete Fines in PCC Mixtures Containing Supplementary Cementitious Materials,Fine Type D (5.0%),"25% Slag, 5.0% RCF",,Dried at 40°C,"3-day: +12%, 28-day: +21%"
2,Evaluating and Optimizing Recycled Concrete Fines in PCC Mixtures Containing Supplementary Cementitious Materials,Fine Type E (5.0%),"25% Slag, 5.0% RCF",,Dried at 40°C,"3-day: +6%, 28-day: -8%"
2,Evaluating and Optimizing Recycled Concrete Fines in PCC Mixtures Containing Supplementary Cementitious Materials,Fine Type F (5.0%),"25% Slag, 5.0% RCF",,Dried at 40°C,"3-day: +8%, 28-day: +9%"
2,Evaluating and Optimizing Recycled Concrete Fines in PCC Mixtures Containing Supplementary Cementitious Materials,Fine Type H (7.5%),"25% Slag, 7.5% RCF",,Dried at 40°C,"3-day: +4%, 28-day: +16%"
3,Utilization of waste concrete powder as a substitution material for cement,WCP1 - 0% (Control),0%,,Fixed W/B: 0.55,Graphically reported in Fig. 11
3,Utilization of waste concrete powder as a substitution material for cement,WCP1 - 15%,15%,,Fixed W/B: 0.55,Graphically reported in Fig. 11 (28-day: 28% decrease)
3,Utilization of waste concrete powder as a substitution material for cement,WCP1 - 30%,30%,,Fixed W/B: 0.55,Graphically reported in Fig. 11
3,Utilization of waste concrete powder as a substitution material for cement,WCP1 - 45%,45%,,Fixed W/B: 0.55,Graphically reported in Fig. 11 (28-day: 73% decrease)
3,Utilization of waste concrete powder as a substitution material for cement,WCP2 - 0% (Control),0%,,Fixed W/B: 0.55,Graphically reported in Fig. 12
3,Utilization of waste concrete powder as a substitution material for cement,WCP2 - 15%,15%,,Fixed W/B: 0.55,Graphically reported in Fig. 12 (28-day: 25% decrease)
3,Utilization of waste concrete powder as a substitution material for cement,WCP2 - 30%,30%,,Fixed W/B: 0.55,Graphically reported in Fig. 12
3,Utilization of waste concrete powder as a substitution material for cement,WCP2 - 45%,45%,,Fixed W/B: 0.55,Graphically reported in Fig. 12 (28-day: 64% decrease)
4,A study on development of recycled cement made from waste cementitious powder,S0,0% fine aggregate addition,Sintering / Calcination,"Firing Temp: 1200–1450 °C, Time: 60–90 min",32.87 MPa (90-day)
4,A study on development of recycled cement made from waste cementitious powder,S10,10% fine aggregate addition,Sintering / Calcination,"Firing Temp: 1200–1450 °C, Time: 60–90 min",26.79 MPa (90-day)
4,A study on development of recycled cement made from waste cementitious powder,S30,30% fine aggregate addition,Sintering / Calcination,"Firing Temp: 1200–1450 °C, Time: 60–90 min",24.75 MPa (90-day)
4,A study on development of recycled cement made from waste cementitious powder,S50,50% fine aggregate addition,Sintering / Calcination,"Firing Temp: 1200–1450 °C, Time: 60–90 min",44.32% of OPC (90-day)
4,A study on development of recycled cement made from waste cementitious powder,S65,65% fine aggregate addition,Sintering / Calcination,"Firing Temp: 1200–1450 °C, Time: 60–90 min",46.51% of OPC (90-day)
5,Reuse of recycled crushed concrete fines as mineral addition in cementitious materials,Ref,0%,,,"2 days: 26.6 ± 0.89 MPa
7 days: 36.8 ± 0.26 MPa
28 days: 45.8 ± 1.45 MPa
90 days: 52.0 ± 2.15 MPa"
5,Reuse of recycled crushed concrete fines as mineral addition in cementitious materials,RCCF 25,25% (by volume),,Concrete crushed and sieved at 80 μm,"2 days: 24.8 ± 1.32 MPa
7 days: 32.7 ± 0.27 MPa
28 days: 38.4 ± 0.46 MPa
90 days: 38.7 ± 2.24 MPa"
5,Reuse of recycled crushed concrete fines as mineral addition in cementitious materials,RCCF 50,50% (by volume),,Concrete crushed and sieved at 80 μm,"2 days: 10.7 ± 0.14 MPa
7 days: 14.0 ± 0.06 MPa
28 days: 16.4 ± 0.19 MPa
90 days: 17.3 ± 0.91 MPa"
5,Reuse of recycled crushed concrete fines as mineral addition in cementitious materials,RCCF 75,75% (by volume),,Concrete crushed and sieved at 80 μm,"2 days: 2.5 ± 0.05 MPa
7 days: 5.7 ± 0.23 MPa
28 days: 4.2 ± 0.19 MPa
90 days: 4.6 ± 0.91 MPa"
6,Influence of fine recycled concrete aggregates on the properties of mortars,RM-0.5-S,100% (Sand Replacement),,Presaturated 24 h before mixing,Compressive: 45.22 MPa; Flexural: 8.76 MPa
6,Influence of fine recycled concrete aggregates on the properties of mortars,RM-0.5-D,100% (Sand Replacement),,Heated at 105 °C for 24 h (Dried),Compressive: 49.84 MPa; Flexural: 8.78 MPa
6,Influence of fine recycled concrete aggregates on the properties of mortars,RM-0.55-S,100% (Sand Replacement),,Presaturated 24 h before mixing,Compressive: 43.01 MPa; Flexural: 8.10 MPa
6,Influence of fine recycled concrete aggregates on the properties of mortars,RM-0.55-D,100% (Sand Replacement),,Heated at 105 °C for 24 h (Dried),Compressive: 45.34 MPa; Flexural: 8.15 MPa
6,Influence of fine recycled concrete aggregates on the properties of mortars,RM-0.6-S,100% (Sand Replacement),,Presaturated 24 h before mixing,Compressive: 41.96 MPa; Flexural: 7.72 MPa
6,Influence of fine recycled concrete aggregates on the properties of mortars,RM-0.6-D,100% (Sand Replacement),,Heated at 105 °C for 24 h (Dried),Compressive: 43.76 MPa; Flexural: 7.80 MPa
6,Influence of fine recycled concrete aggregates on the properties of mortars,RM-0.5-10,10% (Sand Replacement),,Presaturated 24 h before mixing,Compressive: 66.63 MPa; Flexural: 13.06 MPa
6,Influence of fine recycled concrete aggregates on the properties of mortars,RM-0.5-20,20% (Sand Replacement),,Presaturated 24 h before mixing,Compressive: 64.58 MPa; Flexural: 12.05 MPa
6,Influence of fine recycled concrete aggregates on the properties of mortars,RM-0.5-30,30% (Sand Replacement),,Presaturated 24 h before mixing,Compressive: 57.23 MPa; Flexural: 10.86 MPa
6,Influence of fine recycled concrete aggregates on the properties of mortars,RM-0.5-50,50% (Sand Replacement),,Presaturated 24 h before mixing,Compressive: 53.84 MPa; Flexural: 10.53 MPa
6,Influence of fine recycled concrete aggregates on the properties of mortars,RM-0.5-100,100% (Sand Replacement),,Presaturated 24 h before mixing,Compressive: 42.09 MPa; Flexural: 8.54 MPa
6,Influence of fine recycled concrete aggregates on the properties of mortars,RM-0.6-10,10% (Sand Replacement),,Presaturated 24 h before mixing,Compressive: 51.17 MPa; Flexural: 10.55 MPa
6,Influence of fine recycled concrete aggregates on the properties of mortars,RM-0.6-20,20% (Sand Replacement),,Presaturated 24 h before mixing,Compressive: 49.32 MPa; Flexural: 10.21 MPa
6,Influence of fine recycled concrete aggregates on the properties of mortars,RM-0.6-30,30% (Sand Replacement),,Presaturated 24 h before mixing,Compressive: 47.37 MPa; Flexural: 10.00 MPa
6,Influence of fine recycled concrete aggregates on the properties of mortars,RM-0.6-50,50% (Sand Replacement),,Presaturated 24 h before mixing,Compressive: 46.92 MPa; Flexural: 9.16 MPa
6,Influence of fine recycled concrete aggregates on the properties of mortars,RM-0.6-100,100% (Sand Replacement),,Presaturated 24 h before mixing,Compressive: 39.14 MPa; Flexural: 8.00 MPa
6,Influence of fine recycled concrete aggregates on the properties of mortars,RM-0.5-0/0.63,29.31% by volume,,Fraction 0/0.63 mm replaced; Presaturated,Compressive: 45.55 MPa; Flexural: 10.19 MPa
6,Influence of fine recycled concrete aggregates on the properties of mortars,RM-0.5-0.63/1.25,20.50% by volume,,Fraction 0.63/1.25 mm replaced; Presaturated,Compressive: 52.54 MPa; Flexural: 9.66 MPa
6,Influence of fine recycled concrete aggregates on the properties of mortars,RM-0.5-1.25/2.5,32.08% by volume,,Fraction 1.25/2.5 mm replaced; Presaturated,Compressive: 52.22 MPa; Flexural: 9.83 MPa
6,Influence of fine recycled concrete aggregates on the properties of mortars,RM-0.5-2.5/5,17.79% by volume,,Fraction 2.5/5 mm replaced; Presaturated,Compressive: 58.32 MPa; Flexural: 11.22 MPa
6,Influence of fine recycled concrete aggregates on the properties of mortars,RM-0.6-0/0.63,29.31% by volume,,Fraction 0/0.63 mm replaced; Presaturated,Compressive: 44.29 MPa; Flexural: 9.24 MPa
6,Influence of fine recycled concrete aggregates on the properties of mortars,RM-0.6-0.63/1.25,20.50% by volume,,Fraction 0.63/1.25 mm replaced; Presaturated,Compressive: 50.06 MPa; Flexural: 9.67 MPa
6,Influence of fine recycled concrete aggregates on the properties of mortars,RM-0.6-1.25/2.5,32.08% by volume,,Fraction 1.25/2.5 mm replaced; Presaturated,Compressive: 50.85 MPa; Flexural: 9.77 MPa
6,Influence of fine recycled concrete aggregates on the properties of mortars,RM-0.6-2.5/5,17.79% by volume,,Fraction 2.5/5 mm replaced; Presaturated,Compressive: 52.08 MPa; Flexural: 10.38 MPa
7,PROPERTIES AND MICROSTRUCTURE OF CEMENT PASTE INCLUDING RECYCLED CONCRETE POWDER,CEM (ref),0%,,,52.1 MPa (Compressive) / 4.0 MPa (Flexural)
7,PROPERTIES AND MICROSTRUCTURE OF CEMENT PASTE INCLUDING RECYCLED CONCRETE POWDER,RCP 5 (5%),5 wt%,Mechanical Activation,Milled at high speed,57.3 MPa (Compressive) / 4.3 MPa (Flexural)
7,PROPERTIES AND MICROSTRUCTURE OF CEMENT PASTE INCLUDING RECYCLED CONCRETE POWDER,RCP 10 (10%),10 wt%,Mechanical Activation,Milled at high speed,50.2 MPa (Compressive) / 4.2 MPa (Flexural)
7,PROPERTIES AND MICROSTRUCTURE OF CEMENT PASTE INCLUDING RECYCLED CONCRETE POWDER,RCP 15 (15%),15 wt%,Mechanical Activation,Milled at high speed,51.8 MPa (Compressive) / 5.0 MPa (Flexural)
7,PROPERTIES AND MICROSTRUCTURE OF CEMENT PASTE INCLUDING RECYCLED CONCRETE POWDER,RCP 20 (20%),20 wt%,Mechanical Activation,Milled at high speed,56.9 MPa (Compressive) / 3.8 MPa (Flexural)
7,PROPERTIES AND MICROSTRUCTURE OF CEMENT PASTE INCLUDING RECYCLED CONCRETE POWDER,RCP 25 (25%),25 wt%,Mechanical Activation,Milled at high speed,50.1 MPa (Compressive) / 3.3 MPa (Flexural)
8,Influence of increasing amount of recycled concrete powder on mechanical properties of cement paste,CEM (ref),0 wt.%,,,Compressive: 76.6 MPa; Flexural: 3.0 MPa
8,Influence of increasing amount of recycled concrete powder on mechanical properties of cement paste,RCP 10,10 wt.%,Mechanical activation (milling),High speed mill,Compressive: 50.2 MPa; Flexural: 4.2 MPa
8,Influence of increasing amount of recycled concrete powder on mechanical properties of cement paste,RCP 20,20 wt.%,Mechanical activation (milling),High speed mill,Compressive: 56.9 MPa; Flexural: 3.8 MPa
8,Influence of increasing amount of recycled concrete powder on mechanical properties of cement paste,RCP 30,30 wt.%,Mechanical activation (milling),High speed mill,Compressive: 45.7 MPa; Flexural: 2.8 MPa
8,Influence of increasing amount of recycled concrete powder on mechanical properties of cement paste,RCP 40,40 wt.%,Mechanical activation (milling),High speed mill,Compressive: 38.8 MPa; Flexural: 2.9 MPa
8,Influence of increasing amount of recycled concrete powder on mechanical properties of cement paste,RCP 50,50 wt.%,Mechanical activation (milling),High speed mill,Compressive: 25.4 MPa; Flexural: 3.5 MPa
9,Recycled cement,OPC,0%,,Control Mix,"1D: ~8 MPa, 7D: ~28 MPa, 28D: ~35.5 MPa"
9,Recycled cement,#1,100%,Thermal,Burn Temperature: 120 °C; Passed Sieve: 150 mm,"1D: ~1 MPa, 7D: ~4 MPa, 28D: ~5 MPa"
9,Recycled cement,#2,100%,Thermal,Burn Temperature: 450 °C; Passed Sieve: 150 mm,"1D: ~4 MPa, 7D: ~27 MPa, 28D: ~35 MPa"
9,Recycled cement,#3,100%,Thermal,Burn Temperature: 750 °C; Passed Sieve: 150 mm,"1D: ~1 MPa, 7D: ~14 MPa, 28D: ~21.5 MPa"
9,Recycled cement,#4,100%,Thermal,Burn Temperature: 1100 °C; Passed Sieve: 150 mm,"1D: ~1 MPa, 7D: ~1.5 MPa, 28D: ~4.5 MPa"
9,Recycled cement,#5,100%,Thermal,Burn Temperature: 450 °C; Passed Sieve: 300 mm,"1D: ~10 MPa, 7D: ~23 MPa, 28D: ~32.5 MPa"
9,Recycled cement,#6,70%,Thermal,Burn Temperature: 450 °C; Passed Sieve: 300 mm; 30% GGBS added,"1D: ~7 MPa, 7D: ~28 MPa, 28D: ~38 MPa"
10,Mechanical properties of concrete mixed with recycled powder produced from construction and demolition waste,RPC-0%RP (NC) (w/b 0.4),0%,,w/b = 0.4,~48.5 MPa
10,Mechanical properties of concrete mixed with recycled powder produced from construction and demolition waste,RPC-15%RP (w/b 0.4),15%,,w/b = 0.4,~47.3 MPa
10,Mechanical properties of concrete mixed with recycled powder produced from construction and demolition waste,RPC-30%RP (w/b 0.4),30%,,w/b = 0.4,~44.8 MPa
10,Mechanical properties of concrete mixed with recycled powder produced from construction and demolition waste,RPC-45%RP (w/b 0.4),45%,,w/b = 0.4,~38.3 MPa
10,Mechanical properties of concrete mixed with recycled powder produced from construction and demolition waste,RPC-15%RP+15%FA (w/b 0.4),15% RP + 15% Fly Ash,,w/b = 0.4,~45.0 MPa
10,Mechanical properties of concrete mixed with recycled powder produced from construction and demolition waste,RPC-0%RP (NC) (w/b 0.5),0%,,w/b = 0.5,~34.0 MPa
10,Mechanical properties of concrete mixed with recycled powder produced from construction and demolition waste,RPC-15%RP (w/b 0.5),15%,,w/b = 0.5,~36.0 MPa
10,Mechanical properties of concrete mixed with recycled powder produced from construction and demolition waste,RPC-30%RP (w/b 0.5),30%,,w/b = 0.5,~33.0 MPa
10,Mechanical properties of concrete mixed with recycled powder produced from construction and demolition waste,RPC-45%RP (w/b 0.5),45%,,w/b = 0.5,~25.4 MPa
10,Mechanical properties of concrete mixed with recycled powder produced from construction and demolition waste,RPC-15%RP+15%FA (w/b 0.5),15% RP + 15% Fly Ash,,w/b = 0.5,~35.5 MPa
11,The Properties of Composites with Recycled Cement Mortar Used as a Supplementary Cementitious Material,Series 1,25%,Thermal & Mechanical,Calcination: 350 °C for 40 min; Grinding: 15 min,~30.0 MPa (Graph-derived)
11,The Properties of Composites with Recycled Cement Mortar Used as a Supplementary Cementitious Material,Series 2,25%,Thermal & Mechanical,Calcination: 350 °C for 80 min; Grinding: 15 min,~32.0 MPa (Graph-derived)
11,The Properties of Composites with Recycled Cement Mortar Used as a Supplementary Cementitious Material,Series 3,25%,Thermal & Mechanical,Calcination: 650 °C for 40 min; Grinding: 15 min,~43.0 MPa (Graph-derived)
11,The Properties of Composites with Recycled Cement Mortar Used as a Supplementary Cementitious Material,Series 4,25%,Thermal & Mechanical,Calcination: 650 °C for 80 min; Grinding: 15 min,~44.0 MPa (Graph-derived)
11,The Properties of Composites with Recycled Cement Mortar Used as a Supplementary Cementitious Material,Series 5,25%,Thermal & Mechanical,Calcination: 288 °C for 60 min; Grinding: 15 min,~29.5 MPa (Graph-derived)
11,The Properties of Composites with Recycled Cement Mortar Used as a Supplementary Cementitious Material,Series 6,25%,Thermal & Mechanical,Calcination: 712 °C for 60 min; Grinding: 15 min,~41.5 MPa (Graph-derived)
11,The Properties of Composites with Recycled Cement Mortar Used as a Supplementary Cementitious Material,Series 7,25%,Thermal & Mechanical,Calcination: 500 °C for 30 min; Grinding: 15 min,~34.0 MPa (Graph-derived)
11,The Properties of Composites with Recycled Cement Mortar Used as a Supplementary Cementitious Material,Series 8,25%,Thermal & Mechanical,Calcination: 500 °C for 90 min; Grinding: 15 min,~38.0 MPa (Graph-derived)
11,The Properties of Composites with Recycled Cement Mortar Used as a Supplementary Cementitious Material,Series 9,25%,Thermal & Mechanical,Calcination: 500 °C for 60 min; Grinding: 15 min,~36.2 MPa (Graph-derived)
11,The Properties of Composites with Recycled Cement Mortar Used as a Supplementary Cementitious Material,Series 10,25%,Thermal & Mechanical,Calcination: 500 °C for 60 min; Grinding: 15 min,~36.2 MPa (Graph-derived)
11,The Properties of Composites with Recycled Cement Mortar Used as a Supplementary Cementitious Material,Series 11 (Control),0%,,Standard Portland cement mortar mix,~41.0 MPa (Graph-derived)
11,The Properties of Composites with Recycled Cement Mortar Used as a Supplementary Cementitious Material,Series 12 (Control),25%,Mechanical only (No Thermal),Untreated raw RCM; Grinding: 15 min,~24.0 MPa (Graph-derived)
12,Construction and demolition waste as partial cement replacement,CTL,0%,,,"Compressive Strength:
7 d: 45.3 +/- 1.3 MPa
28 d: 54.6 +/- 1.2 MPa
90 d: 60.3 +/- 2.9 MPa"
12,Construction and demolition waste as partial cement replacement,CDWg5,5%,,Ground in a ball mill for 80 h,"Compressive Strength:
7 d: 42.1 +/- 0.8 MPa
28 d: 49.4 +/- 0.4 MPa
90 d: 55.5 +/- 1.8 MPa"
12,Construction and demolition waste as partial cement replacement,CDWg10,10%,,Ground in a ball mill for 80 h,"Compressive Strength:
7 d: 37.5 +/- 0.8 MPa
28 d: 45.7 +/- 1.7 MPa
90 d: 54.1 +/- 1.7 MPa"
13,Rheological and Mechanical Properties of Ultra-High-Performance Concrete Containing Fine Recycled Concrete Aggregates,N100R0,0 wt.% fine RCA,,w/b: 0.18,177.13 MPa
13,Rheological and Mechanical Properties of Ultra-High-Performance Concrete Containing Fine Recycled Concrete Aggregates,N80R20,20 wt.% fine RCA,,w/b: 0.18,179.78 MPa
13,Rheological and Mechanical Properties of Ultra-High-Performance Concrete Containing Fine Recycled Concrete Aggregates,N60R40,40 wt.% fine RCA,,w/b: 0.18,184.26 MPa
13,Rheological and Mechanical Properties of Ultra-High-Performance Concrete Containing Fine Recycled Concrete Aggregates,N40R60,60 wt.% fine RCA,,w/b: 0.18,180.32 MPa
13,Rheological and Mechanical Properties of Ultra-High-Performance Concrete Containing Fine Recycled Concrete Aggregates,N20R80,80 wt.% fine RCA,,w/b: 0.18,177.30 MPa
13,Rheological and Mechanical Properties of Ultra-High-Performance Concrete Containing Fine Recycled Concrete Aggregates,N0R100,100 wt.% fine RCA,,w/b: 0.18,173.05 MPa
14,Investigation of recycled powder as supplementary cementitious material,Control mix,0%,,w/b = 0.5,28 d Compressive Strength: ~63.7 MPa [GRAPH-DERIVED from Fig. 5]
14,Investigation of recycled powder as supplementary cementitious material,FA,30% (Fly ash),,w/b = 0.5,28 d Compressive Strength: ~45.7 MPa [GRAPH-DERIVED from Fig. 5]
14,Investigation of recycled powder as supplementary cementitious material,SS,30% (Standard sand),,w/b = 0.5,28 d Compressive Strength: ~31.3 MPa [GRAPH-DERIVED from Fig. 5]
14,Investigation of recycled powder as supplementary cementitious material,GS,30% (Ground sand),,w/b = 0.5,28 d Compressive Strength: ~40.8 MPa [GRAPH-DERIVED from Fig. 5]
14,Investigation of recycled powder as supplementary cementitious material,RP,30% (Recycled powder),,w/b = 0.5,28 d Compressive Strength: ~45.4 MPa [GRAPH-DERIVED from Fig. 5]
14,Investigation of recycled powder as supplementary cementitious material,NaOH-0,30% (Recycled powder),,w/b = 0.5,See NaOH-0 trends in Fig. 10
14,Investigation of recycled powder as supplementary cementitious material,NaOH-1,30% (Recycled powder),0.5% NaOH by mass of RP,w/b = 0.5,See NaOH-1 trends in Fig. 10
14,Investigation of recycled powder as supplementary cementitious material,NaOH-2,30% (Recycled powder),1.0% NaOH by mass of RP,w/b = 0.5,See NaOH-2 trends in Fig. 10
14,Investigation of recycled powder as supplementary cementitious material,NaOH-3,30% (Recycled powder),1.5% NaOH by mass of RP,w/b = 0.5,See NaOH-3 trends in Fig. 10
14,Investigation of recycled powder as supplementary cementitious material,NaOH-4,30% (Recycled powder),2.0% NaOH by mass of RP,w/b = 0.5,See NaOH-4 trends in Fig. 10
14,Investigation of recycled powder as supplementary cementitious material,CaO-0,30% (Recycled powder),,w/b = 0.5,See CaO-0 trends in Fig. 12
14,Investigation of recycled powder as supplementary cementitious material,CaO-1,30% (Recycled powder),3% CaO by mass of RP,w/b = 0.5,See CaO-1 trends in Fig. 12
14,Investigation of recycled powder as supplementary cementitious material,CaO-2,30% (Recycled powder),6% CaO by mass of RP,w/b = 0.5,See CaO-2 trends in Fig. 12
14,Investigation of recycled powder as supplementary cementitious material,CaO-3,30% (Recycled powder),9% CaO by mass of RP,w/b = 0.5,See CaO-3 trends in Fig. 12
14,Investigation of recycled powder as supplementary cementitious material,CaO-4,30% (Recycled powder),12% CaO by mass of RP,w/b = 0.5,See CaO-4 trends in Fig. 12
14,Investigation of recycled powder as supplementary cementitious material,Na2SO4-0,30% (Recycled powder),,w/b = 0.5,See Na2SO4-0 trends in Fig. 13
14,Investigation of recycled powder as supplementary cementitious material,Na2SO4-1,30% (Recycled powder),0.5% Na2SO4 by mass of RP,w/b = 0.5,See Na2SO4-1 trends in Fig. 13
14,Investigation of recycled powder as supplementary cementitious material,Na2SO4-2,30% (Recycled powder),1.0% Na2SO4 by mass of RP,w/b = 0.5,See Na2SO4-2 trends in Fig. 13
14,Investigation of recycled powder as supplementary cementitious material,Na2SO4-3,30% (Recycled powder),1.5% Na2SO4 by mass of RP,w/b = 0.5,See Na2SO4-3 trends in Fig. 13
14,Investigation of recycled powder as supplementary cementitious material,Na2SO4-4,30% (Recycled powder),2.0% Na2SO4 by mass of RP,w/b = 0.5,See Na2SO4-4 trends in Fig. 13
14,Investigation of recycled powder as supplementary cementitious material,TGA-CT,0%,,"Paste mix (Cement: 200g, Water: 100g)",
14,Investigation of recycled powder as supplementary cementitious material,TGA-RP,30% (Recycled powder),,"Paste mix (Cement: 140g, RP: 60g, Water: 100g)",
14,Investigation of recycled powder as supplementary cementitious material,NaOH-0-NRP,0%,,Control for activation comparison,See Fig. 15
14,Investigation of recycled powder as supplementary cementitious material,NaOH-1-NRP,0%,0.5% NaOH by mass of 30% cement,Control for activation comparison,See Fig. 15
14,Investigation of recycled powder as supplementary cementitious material,CaO-0-NRP,0%,,Control for activation comparison,See Fig. 16
14,Investigation of recycled powder as supplementary cementitious material,CaO-3-NRP,0%,9% CaO by mass of 30% cement,Control for activation comparison,See Fig. 16
15,Thermal Performance of Concrete with Recycled Concrete Powder as Partial Cement Replacement and Recycled CDW Aggregate,NAC,0%,,Target workability S2,42.8 ± 1.1 MPa
15,Thermal Performance of Concrete with Recycled Concrete Powder as Partial Cement Replacement and Recycled CDW Aggregate,N10/0 (also reported as R10/0),10%,,"Target workability S2, Max GRC size 147 um",34.8 ± 1.4 MPa
15,Thermal Performance of Concrete with Recycled Concrete Powder as Partial Cement Replacement and Recycled CDW Aggregate,N25/0 (also reported as R25/0),25%,,"Target workability S2, Max GRC size 147 um",26.5 ± 0.9 MPa
15,Thermal Performance of Concrete with Recycled Concrete Powder as Partial Cement Replacement and Recycled CDW Aggregate,R0/50,0%,,"Target workability S2, 50% MRA",28.5 ± 1.2 MPa
15,Thermal Performance of Concrete with Recycled Concrete Powder as Partial Cement Replacement and Recycled CDW Aggregate,R10/50,10%,,"Target workability S2, 50% MRA, Max GRC size 147 um",26.9 ± 1.4 MPa
15,Thermal Performance of Concrete with Recycled Concrete Powder as Partial Cement Replacement and Recycled CDW Aggregate,R25/50,25%,,"Target workability S2, 50% MRA, Max GRC size 147 um",18.3 ± 0.9 MPa
16,Mechanical behaviour of structural concrete with ground recycled concrete cement and mixed recycled aggregate,NAC,0%,,,46.6 ± 1.2 MPa
16,Mechanical behaviour of structural concrete with ground recycled concrete cement and mixed recycled aggregate,N10/0,10%,,Ball-grinding for 2 h at 60 rpm,37.8 ± 1.4 MPa
16,Mechanical behaviour of structural concrete with ground recycled concrete cement and mixed recycled aggregate,N25/0,25%,,Ball-grinding for 2 h at 60 rpm,27.7 ± 0.9 MPa
16,Mechanical behaviour of structural concrete with ground recycled concrete cement and mixed recycled aggregate,R0/50,0%,,,34.8 ± 1.2 MPa
16,Mechanical behaviour of structural concrete with ground recycled concrete cement and mixed recycled aggregate,R10/50,10%,,Ball-grinding for 2 h at 60 rpm,32.8 ± 1.4 MPa
16,Mechanical behaviour of structural concrete with ground recycled concrete cement and mixed recycled aggregate,R25/50,25%,,Ball-grinding for 2 h at 60 rpm,23.3 ± 0.9 MPa
17,Mortars with thermo activated recycled cement: Fresh and mechanical characterisation,MA0,0,,"Control mix, w/b = 0.50",65.1
17,Mortars with thermo activated recycled cement: Fresh and mechanical characterisation,MA20,20,Thermal,"Coarse Powder (CP), Activated at 700 °C, w/b = 0.50",59.7
17,Mortars with thermo activated recycled cement: Fresh and mechanical characterisation,MA50,50,Thermal,"Coarse Powder (CP), Activated at 700 °C, w/b = 0.56",47.1
17,Mortars with thermo activated recycled cement: Fresh and mechanical characterisation,MA100,100,Thermal,"Coarse Powder (CP), Activated at 700 °C, w/b = 0.67",23.1
17,Mortars with thermo activated recycled cement: Fresh and mechanical characterisation,MB0,0,,"Control mix, w/b = 0.67",44.2
17,Mortars with thermo activated recycled cement: Fresh and mechanical characterisation,NT20,20,,"Non-treated RC filler, w/b = 0.50",48.4
17,Mortars with thermo activated recycled cement: Fresh and mechanical characterisation,MC0,0,,"Control mix, w/b = 0.58",51.3
17,Mortars with thermo activated recycled cement: Fresh and mechanical characterisation,MC20,20,Thermal,"Coarse Powder (CP), Activated at 700 °C, w/b = 0.58",45.6
17,Mortars with thermo activated recycled cement: Fresh and mechanical characterisation,MC50,50,Thermal,"Coarse Powder (CP), Activated at 700 °C, w/b = 0.58",39.7
17,Mortars with thermo activated recycled cement: Fresh and mechanical characterisation,MC100,100,Thermal,"Coarse Powder (CP), Activated at 700 °C, w/b = 0.58, 1% SP",27.1
17,Mortars with thermo activated recycled cement: Fresh and mechanical characterisation,MD0,0,,"Control mix, w/b = 0.40, 0.4% SP",76.5
17,Mortars with thermo activated recycled cement: Fresh and mechanical characterisation,MD20,20,Thermal,"Coarse Powder (CP), Activated at 700 °C, w/b = 0.40, 1.3% SP",74.9
17,Mortars with thermo activated recycled cement: Fresh and mechanical characterisation,MD50,50,Thermal,"Coarse Powder (CP), Activated at 700 °C, w/b = 0.40, 2% SP",66.9
17,Mortars with thermo activated recycled cement: Fresh and mechanical characterisation,MFP400,100,Thermal,"Fine Powder (FP), Activated at 400 °C, w/b = 0.70",1.2
17,Mortars with thermo activated recycled cement: Fresh and mechanical characterisation,MFP500,100,Thermal,"Fine Powder (FP), Activated at 500 °C, w/b = 0.70",9.3
17,Mortars with thermo activated recycled cement: Fresh and mechanical characterisation,MFP600,100,Thermal,"Fine Powder (FP), Activated at 600 °C, w/b = 0.70",21.6
17,Mortars with thermo activated recycled cement: Fresh and mechanical characterisation,MFP700,100,Thermal,"Fine Powder (FP), Activated at 700 °C, w/b = 0.72",15.9
17,Mortars with thermo activated recycled cement: Fresh and mechanical characterisation,MFP800,100,Thermal,"Fine Powder (FP), Activated at 800 °C, w/b = 0.76",26.4
17,Mortars with thermo activated recycled cement: Fresh and mechanical characterisation,MFP900,100,Thermal,"Fine Powder (FP), Activated at 900 °C, w/b = 0.77",24.6
18,Strength enhancement of artificial aggregate prepared with waste concrete powder and its impact on concrete properties,S1,0%,,"Coarse aggregate: Natural aggregate (1114 kg/m³), W/C = 0.5","3d: 26.9 MPa
7d: 38.8 MPa
28d: 43.5 MPa"
18,Strength enhancement of artificial aggregate prepared with waste concrete powder and its impact on concrete properties,S2,100% coarse aggregate replacement,"Chemical activation within WCPA pellet structure (10% Cement, 20% Slag, 3% Ca(OH)2) + CO2 Curing","Coarse aggregate: C10G20CH3 aggregate (723 kg/m³), W/C = 0.5","3d: 14.9 MPa
7d: 19.8 MPa
28d: 27.8 MPa"
18,Strength enhancement of artificial aggregate prepared with waste concrete powder and its impact on concrete properties,S3,100% coarse aggregate replacement,"Chemical activation within WCPA pellet structure (20% Cement, 20% Slag, 3% Ca(OH)2) + CO2 Curing","Coarse aggregate: C20G20CH3 aggregate (758 kg/m³), W/C = 0.5","3d: 16.6 MPa
7d: 21.4 MPa
28d: 31.8 MPa"
18,Strength enhancement of artificial aggregate prepared with waste concrete powder and its impact on concrete properties,S4,100% coarse aggregate replacement,,"Coarse aggregate: Ceramsite (231 kg/m³), W/C = 0.5","3d: 11.4 MPa
7d: 13.6 MPa
28d: 15.8 MPa"
19,Use of concrete fine fraction waste as a replacement of Portland cement,Mortar RC1-15%,15%,,"Comminuted, retained sieve #200 (0.074 mm)",
19,Use of concrete fine fraction waste as a replacement of Portland cement,Mortar RC1-25%,25%,,"Comminuted, retained sieve #200 (0.074 mm)",
19,Use of concrete fine fraction waste as a replacement of Portland cement,Mortar RC1-50%,50%,,"Comminuted, retained sieve #200 (0.074 mm)",
19,Use of concrete fine fraction waste as a replacement of Portland cement,Mortar RC2-15%,15%,,"Comminuted, retained sieve #325 (0.044 mm)",~32 MPa (28-day)  *(Graph-derived)
19,Use of concrete fine fraction waste as a replacement of Portland cement,Mortar RC2-25%,25%,,"Comminuted, retained sieve #325 (0.044 mm)",~28 MPa (28-day)  *(Graph-derived)
19,Use of concrete fine fraction waste as a replacement of Portland cement,Mortar RC2-50%,50%,,"Comminuted, retained sieve #325 (0.044 mm)",
19,Use of concrete fine fraction waste as a replacement of Portland cement,Mortar RC3-15%,15%,,"Comminuted, passed sieve #325 (bottom)",~31 MPa (28-day)  *(Graph-derived)
19,Use of concrete fine fraction waste as a replacement of Portland cement,Mortar RC3-25%,25%,,"Comminuted, passed sieve #325 (bottom)",~25.5 MPa (28-day)  *(Graph-derived)
19,Use of concrete fine fraction waste as a replacement of Portland cement,Mortar RC4-15%,15%,,"Comminuted, passed sieve #100 (sum blend)",~27 MPa (7d); ~34 MPa (28d); ~33.5 MPa (91d)  *(Graph-derived)
19,Use of concrete fine fraction waste as a replacement of Portland cement,Mortar RC4-25%,25%,,"Comminuted, passed sieve #100 (sum blend)",~24.8 MPa (7d); ~29 MPa (28d); ~32 MPa (91d)  *(Graph-derived)
19,Use of concrete fine fraction waste as a replacement of Portland cement,Mortar RC4-50%,50%,,"Comminuted, passed sieve #100 (sum blend)",~10.5 MPa (7d); ~15.8 MPa (28d); ~16.5 MPa (91d)  *(Graph-derived)
19,Use of concrete fine fraction waste as a replacement of Portland cement,Concrete-0% (REF),0%,,Control reference concrete mix,~40 MPa (28d); ~45.5 MPa (91d)  *(Graph-derived)
19,Use of concrete fine fraction waste as a replacement of Portland cement,Concrete RC4-15%,15%,,"Comminuted, passed sieve #100",~34.5 MPa (28d); ~38.2 MPa (91d)  *(Graph-derived)
19,Use of concrete fine fraction waste as a replacement of Portland cement,Concrete RC4-25%,25%,,"Comminuted, passed sieve #100",~31.5 MPa (28d); ~36.5 MPa (91d)  *(Graph-derived)
20,"Surface characterization of carbonated recycled concrete fines and its effect on the rheology, hydration and strength development of cement paste",PC,0%,,w/b = 0.4,
20,"Surface characterization of carbonated recycled concrete fines and its effect on the rheology, hydration and strength development of cement paste",R1,30% RP,,w/b = 0.4,
20,"Surface characterization of carbonated recycled concrete fines and its effect on the rheology, hydration and strength development of cement paste",C1,30% CRP,Carbonation,"Chamber at 20±2°C, 70±5% RH, 20±3% CO2, 0.1 MPa, 12 days; w/b = 0.4",
20,"Surface characterization of carbonated recycled concrete fines and its effect on the rheology, hydration and strength development of cement paste",R2,40% RP,,w/b = 0.4,
20,"Surface characterization of carbonated recycled concrete fines and its effect on the rheology, hydration and strength development of cement paste",C2,40% CRP,Carbonation,"Chamber at 20±2°C, 70±5% RH, 20±3% CO2, 0.1 MPa, 12 days; w/b = 0.4",
21,Study on Properties of Waste Concrete Powder by Thermal Treatment and Application in Mortar,E-0,0%,,Reference Mortar,"Compressive: 29.41 MPa (3d), 46.82 MPa (7d), 55.34 MPa (28d)
Flexural: 5.44 MPa (3d), 7.27 MPa (7d), 8.79 MPa (28d)"
21,Study on Properties of Waste Concrete Powder by Thermal Treatment and Application in Mortar,E-1,30%,Thermal Treatment: 0 °C,Heated for 3 h,"Compressive: 17.68 MPa (3d), 25.16 MPa (7d), 41.91 MPa (28d)
Flexural: 3.58 MPa (3d), 4.43 MPa (7d), 4.63 MPa (28d)"
21,Study on Properties of Waste Concrete Powder by Thermal Treatment and Application in Mortar,E-2,30%,Thermal Treatment: 200 °C,Heated for 3 h,"Compressive: 14.34 MPa (3d), 26.20 MPa (7d), 38.98 MPa (28d)
Flexural: 3.33 MPa (3d), 5.72 MPa (7d), 6.18 MPa (28d)"
21,Study on Properties of Waste Concrete Powder by Thermal Treatment and Application in Mortar,E-3,30%,Thermal Treatment: 400 °C,Heated for 3 h,"Compressive: 14.97 MPa (3d), 29.92 MPa (7d), 42.64 MPa (28d)
Flexural: 3.66 MPa (3d), 6.52 MPa (7d), 7.06 MPa (28d)"
21,Study on Properties of Waste Concrete Powder by Thermal Treatment and Application in Mortar,E-4,30%,Thermal Treatment: 600 °C,Heated for 3 h,"Compressive: 16.68 MPa (3d), 23.16 MPa (7d), 39.82 MPa (28d)
Flexural: 3.81 MPa (3d), 5.15 MPa (7d), 5.89 MPa (28d)"
21,Study on Properties of Waste Concrete Powder by Thermal Treatment and Application in Mortar,E-5,30%,Thermal Treatment: 700 °C,Heated for 3 h,"Compressive: 23.71 MPa (3d), 33.43 MPa (7d), 47.71 MPa (28d)
Flexural: 4.91 MPa (3d), 6.42 MPa (7d), 6.83 MPa (28d)"
21,Study on Properties of Waste Concrete Powder by Thermal Treatment and Application in Mortar,E-6,30%,Thermal Treatment: 800 °C,Heated for 3 h,"Compressive: 17.53 MPa (3d), 28.44 MPa (7d), 36.98 MPa (28d)
Flexural: 3.96 MPa (3d), 5.36 MPa (7d), 6.23 MPa (28d)"
