Repository: Laxmidhar9823/Google-project-Civil

File: Data/pipeline_rcf/out/papers_wide.csv (part 1 of 5)
paper_id,Paper Title,Authors,Journal Name,Publication Year,DOI (Digital Object Identifier),Material Type::Extracted Value,Material Type::Unit,Source Material::Extracted Value,Source Material::Unit,RCF/RCP Processing Method::Extracted Value,RCF/RCP Processing Method::Unit,RCF/RCP Processing Parameters::Extracted Value,RCF/RCP Processing Parameters::Unit,Activation Method::Extracted Value,Activation Method::Unit,Activation Parameters::Extracted Value,Activation Parameters::Unit,Carbonation Conditions::Extracted Value,Carbonation Conditions::Unit,Thermal Treatment Temperature::Extracted Value,Thermal Treatment Temperature::Unit,Thermal Treatment Duration::Extracted Value,Thermal Treatment Duration::Unit,Mechanical Activation Method::Extracted Value,Mechanical Activation Method::Unit,Grinding Duration::Extracted Value,Grinding Duration::Unit,Grinding Speed::Extracted Value,Grinding Speed::Unit,Other Activation Conditions::Extracted Value,Other Activation Conditions::Unit,Water-to-Binder Ratio (w/b)::Extracted Value,Water-to-Binder Ratio (w/b)::Unit,Particle Size Distribution::Extracted Value,Particle Size Distribution::Unit,d10::Extracted Value,d10::Unit,d50::Extracted Value,d50::Unit,d90::Extracted Value,d90::Unit,Mean Particle Size::Extracted Value,Mean Particle Size::Unit,Specific Surface Area::Extracted Value,Specific Surface Area::Unit,BET Surface Area::Extracted Value,BET Surface Area::Unit,Blaine Fineness::Extracted Value,Blaine Fineness::Unit,Water Absorption Capacity::Extracted Value,Water Absorption Capacity::Unit,Specific Gravity::Extracted Value,Specific Gravity::Unit,Bulk Density::Extracted Value,Bulk Density::Unit,SiO2::Extracted Value,SiO2::Unit,CaO::Extracted Value,CaO::Unit,Al2O3::Extracted Value,Al2O3::Unit,Fe2O3::Extracted Value,Fe2O3::Unit,MgO::Extracted Value,MgO::Unit,SO3::Extracted Value,SO3::Unit,Na2O::Extracted Value,Na2O::Unit,K2O::Extracted Value,K2O::Unit,Loss on Ignition (LOI)::Extracted Value,Loss on Ignition (LOI)::Unit,Other Reported Oxides::Extracted Value,Other Reported Oxides::Unit,XRD Phases::Extracted Value,XRD Phases::Unit,Mineral Composition::Extracted Value,Mineral Composition::Unit,Amorphous Content::Extracted Value,Amorphous Content::Unit,Pozzolanic Reactivity::Extracted Value,Pozzolanic Reactivity::Unit,Pozzolanic Activity Index::Extracted Value,Pozzolanic Activity Index::Unit,Strength Activity Index::Extracted Value,Strength Activity Index::Unit,Heat Release Data::Extracted Value,Heat Release Data::Unit,Other Reactivity Indicators::Extracted Value,Other Reactivity Indicators::Unit,Cement Replacement Level(s)::Extracted Value,Cement Replacement Level(s)::Unit,Optimum Replacement Level of Cement with RCF/RCP::Extracted Value,Optimum Replacement Level of Cement with RCF/RCP::Unit,Compressive Strength::Extracted Value,Compressive Strength::Unit,Relative Compressive Strength (% of control if reported)::Extracted Value,Relative Compressive Strength (% of control if reported)::Unit,7-Day Heat Release::Extracted Value,7-Day Heat Release::Unit,Relative Heat Release (% of control if reported)::Extracted Value,Relative Heat Release (% of control if reported)::Unit,Initial Setting Time::Extracted Value,Initial Setting Time::Unit,Final Setting Time::Extracted Value,Final Setting Time::Unit,Flexural Strength::Extracted Value,Flexural Strength::Unit,Relative Flexural Strength (% of control if reported)::Extracted Value,Relative Flexural Strength (% of control if reported)::Unit,Shrinkage::Extracted Value,Shrinkage::Unit,Relative Shrinkage (% of control if reported)::Extracted Value,Relative Shrinkage (% of control if reported)::Unit
0,Mechanical behaviour of concrete made with fine recycled concrete aggregates,"L. Evangelista, J. de Brito",Cement & Concrete Composites,2007,10.1016/j.cemconcomp.2006.12.004,Fine recycled concrete aggregates (FRA),,Laboratory grade original concrete (OC),,Jaw crushing and mechanical sieving,,Crushed on the 35th day; maximum nominal size 38.1 mm; fractions between 0.074 mm and 1.19 mm isolated,mm / days,,,,,,,,,,,,,,,,,,,,,Fractions between 0.074 mm and 1.19 mm (adjusted to match FNA grading curve),mm,,,,,,,,,,,,,,,13.1,%,Dry specific density: 1913; Surface dry specific density: 2165,kg/m³,1234,kg/m³,,,,,,,,,,,,,,,,,,,,,,,Contains high levels of cement (both hydrated and non-hydrated) estimated up to 25% of its weight,%,,,,,,,,,,,"Non-hydrated cement mixed with FRA continues to hydrate over time, increasing compressive strength past 28 days",,,,,,,,,,,,,,,,,,,,,,,,,
1,Durability performance of concrete made with fine recycled concrete aggregates,"L. Evangelista, J. de Brito",Cement & Concrete Composites,2010,10.1016/j.cemconcomp.2009.09.005,Fine recycled concrete aggregates (FRA),,Original concrete (OC) produced in the laboratory,,Crushing and screening (sieving),,Crushed after 35 days; fraction size up to 1.19 mm; sieved to reproduce the grading curve of natural aggregates,,,,,,,,,,,,,,,,,,,,"RC: 0.41
C30R: 0.45
C100R: 0.48
Alternative effective values:
RC (W/C)ef: 0.41
C30R (W/C)ef: 0.44
C100R (W/C)ef: 0.45",,Fractions up to 1.19 mm (Fineness modulus: 2.38),mm,,,,,,,,,,,,,,,13.1,%,"Dry specific density: 1913
Surface dry specific density: 2165",kg/m³,Dry bulk density: 1234,kg/m³,,,,,,,,,,,,,,,,,,,,,,,,,,,,,,,,,,,,,0 (Cement content kept constant; fine aggregates replaced instead),%,,,"RC: 59.3
GOR (C30R): 57.3
C100R: 54.8",MPa,,,,,,,,,,,,,,,,,,
2,Evaluating and Optimizing Recycled Concrete Fines in PCC Mixtures Containing Supplementary Cementitious Materials,"Elyse M. Hanson, Nicholas J. Connolly and Donald J. Janssen",,2010,,Recycled Concrete Fines (RCF),,Concrete Plant washout fines and Diamond Grinding projects,,Thermal Drying (except Type G),,40,°C,,,,,,,,,,,,,,,,,,,0.42,,,,,,,,,,,,,,,,,,,,,,,,,,,,,,,,,,,,,,,,,,,,,,,,,,,,,,,,,,"0.32 to 6.1 (Conductivity)
1.33316 to 1.33597 (Index of Refraction)
9.3 to 12.8 (pH)","mS
NULL
NULL","Slag: 25, 37.5, 50
RCF: 0, 2.5, 5.0, 7.5 (and 1.25/1.3 for Type C)",%,"50% Slag mixtures:
Type A: 5.0%
Type B: 7.5%
Type C: 2.5%
Type D: 2.5%
Type E: 2.5%
Type F: 2.5%
Type G: 7.5%
Type H: 5.0%

37.5% Slag mixtures:
Type A: 5.0%
Type B: 7.5%
Type C: 2.5%
Type D: 2.5%
Type E: 5.0%
Type F: 2.5%
Type H: 5.0%

25% Slag mixtures:
Type A: 5.0%
Type B: 2.5%
Type C: 1.3%
Type D: 5.0%
Type E: 5.0%
Type F: 5.0%
Type H: 7.5%",%,"3-Day optimal strengths (37.5% Slag):
Baseline: ~4180
Type A: ~4400
Type B: ~4260
Type C: ~4680
Type D: ~4350
Type E: ~5180
Type F: ~4980
Type H: ~4760",psi,"50% Slag (3-d / 28-d % change):
A: +19% / +1%
B: +19% / +11%
C: +8% / +6%
D: +10% / +3%
E: +6% / +8%
F: +8% / 0%
G: +11% / -2%
H: +8% / -2%

37.5% Slag (3-d / 28-d % change):
A: +5% / +9%
B: +2% / +4%
C: +12% / -6%
D: +4% / +6%
E: +24% / +28%
F: +19% / +21%
H: +14% / +21%

25% Slag (3-d / 28-d % change):
A: 0% / +4%
B: +18% / +16%
C: +57% / +18%
D: +12% / +21%
E: +6% / -8%
F: +8% / +9%
H: +4% / +16%",%,,,,,,,,,,,,,,,,
3,Utilization of waste concrete powder as a substitution material for cement,"Yong Jic Kim, Yun Wang Choi",Construction and Building Materials,2012,10.1016/j.conbuildmat.2011.11.042,"Waste concrete powder (WCP), WCP1, WCP2",,Recycled aggregate manufacturing process / concrete wastes,,Crushing process using a ball mill,,,,,,,,,,,,,,,,,,,,,,0.55,,,,,,"176 (WCP1), 90 (WCP2)",µm,,,"176 (WCP1), 90 (WCP2)",µm,,,,,"928 (WCP1), 1360 (WCP2)",cm²/g,,,"2.48 (WCP1), 2.48 / 2.49 (WCP2)",g/cm³,,,58.55,%,11.82,%,10.35,%,4.64,%,1.52,%,0.44,%,,,,,,,,,,,Ca(OH)2 hydrates,,,,Nonreactive,,,,,,,,,,"0, 15, 30, 45",%,Below 15,%,,,"• 15% replacement (28-day): decreased by 28% (WCP1) / decreased by 25% (WCP2)
• 45% replacement (28-day): decreased by 73% (WCP1) / decreased by 64% (WCP2)",%,,,,,Approximate values graphically displayed in Fig. 7 (~200 to 220 min for all mixes),min,"Delayed longer than 2 hours compared to control (Approximate values from Fig. 7: ~380 min for control, up to ~550 min for mixed pastes)",min / hours,,,,,,,,
4,A study on development of recycled cement made from waste cementitious powder,"Eunhee Kwon, Jaecheol Ahn, Bongsuk Cho, Dongcheon Park",Construction and Building Materials,2015,http://dx.doi.org/10.1016/j.conbuildmat.2015.02.086,Waste cementitious powder / cementitious powder,,Waste concrete,,,,,,Thermal treatment (Sintering/Calcination),,,,,,"1200, 1300, 1400, 1450",°C,90 or 1,min or h,,,,,,,,,0.5,,,,,,,,,,< 75 (General) or ≤ 30 (for XRD/TG),µm,,,,,,,,,,,,,"18.2 (S0), 23.9 (S10), 35.3 (S30), 46.7 (S50), 55.2 (S65)",%,"47.7 (S0), 43.1 (S10), 33.8 (S30), 24.5 (S50), 17.6 (S65)",%,"3.9 (S0), 4.7 (S10), 6.3 (S30), 7.9 (S50), 9.2 (S65)",%,"2.6 (S0), 2.6 (S10), 2.5 (S30), 2.3 (S50), 2.2 (S65)",%,,,,,,,,,,,,,Portlandite (Ca(OH)2),,,,,,,,,,,,,,,,,,,,"S0: 32.87
S10: 26.79
S30: 24.75",MPa,"S0: 76.51%
S10: 62.36%
S30: 57.61%
S50: 44.32%
S65: 46.51%",%,,,,,,,,,,,,,,,,
5,Reuse of recycled crushed concrete fines as mineral addition in cementitious materials,"L. Oksri-Nelfia, P-Y. Mahieux, O. Amiri, Ph. Turcry, J. Lux",Materials and Structures,2016,10.1617/s11527-015-0716-1,Recycled Crushed Concrete Fines (RCCF),,5 years old concrete (APPLET concrete mixture),,"Compression breaking, jaw crushing, and sieving",,"Sieved at 80 μm, maximum diameter lower than 300 μm before sieving",μm,,,,,,,,,,,,,,,,,,,"0.63, 0.67, 0.71 (reported as W/(A+C) for RCCF mixes)",Ratio,"Multimodal with four distinct peaks at 0.2, 2.8, 13, and 40 μm",μm,,,8.8,μm,,,,,6200,cm²/g,,,6200 (assessed by the Blaine test),cm²/g,Low (not quantitatively specified except as water demand of 22%),%,,,,,,,,,,,,,,,,,,,,,,,,,,,"CaCO₃: 73%, Portlandite (Ca(OH)₂): 2.4 ± 0.1%, traces of C-S-H and ettringite",%,,,Very low/unlikely,,,,,,Lower than 15,J per g of RCCF,Anhydrous cement content (α_AC): 1.6% (SEM) to 2.3% (theoretical calculation),%,"25, 50, 75",% (by volume),Up to 25,%,"Ref (0%):
2 days: 26.6 ± 0.89
7 days: 36.8 ± 0.26
28 days: 45.8 ± 1.45
90 days: 52.0 ± 2.15

RCCF 25:
2 days: 24.8 ± 1.32
7 days: 32.7 ± 0.27
28 days: 38.4 ± 0.46
90 days: 38.7 ± 2.24

RCCF 50:
2 days: 10.7 ± 0.14
7 days: 14.0 ± 0.06
28 days: 16.4 ± 0.19
90 days: 17.3 ± 0.91

RCCF 75:
2 days: 2.5 ± 0.05
7 days: 5.7 ± 0.23
28 days: 4.2 ± 0.19
90 days: 4.6 ± 0.91",MPa,"RCCF 25:
2 days: ~93%
7 days: ~89%
28 days: ~84%
90 days: ~74%

RCCF 50:
2 days: ~40%
7 days: ~38%
28 days: ~36%
90 days: ~33%

RCCF 75:
2 days: ~9%
7 days: ~15%
28 days: ~9%
90 days: ~9%",%,"Ref: 125,005
RCCF 25: 108,283
RCCF 50: 77,132
RCCF 75: 42,522",J,,,,,,,,,,,,,,
6,Influence of fine recycled concrete aggregates on the properties of mortars,"Zengfeng Zhao, Sébastien Remond, Denis Damidot, Weiya Xu",Construction and Building Materials,2015,http://dx.doi.org/10.1016/j.conbuildmat.2015.02.037,FRCA / recycled sand,,Old concrete / cement paste,,Crushing and Screening,,,,,,,,,,,,,,,,,,,,,,,,"0/0.63, 0.63/1.25, 1.25/2.5, 2.5/5",mm,,,,,,,,,,,,,,,7.54,%,,,2.54,g/cm³,,,,,,,,,,,,,,,,,,,,,,,,,,,,,,,,,,,"Soluble fraction in salicylic acid (SFSA): 13.46 (0/0.63 mm), 12.45 (0.63/1.25 mm), 10.22 (1.25/2.5 mm), 9 (2.5/5 mm)",%,,,,,"45.22, 49.84, 43.01, 45.34, 41.96, 43.76, 66.63, 64.58, 57.23, 53.84, 42.09, 51.17, 49.32, 47.37, 46.92, 39.14, 45.55, 52.54, 52.22, 58.32, 44.29, 50.06, 50.85, 52.08",MPa,"0.72, 0.82, 0.82, 0.91, 0.82, 0.93, 0.95, 0.97",Fraction,,,,,,,,,"8.76, 8.78, 8.10, 8.15, 7.72, 7.80, 13.06, 12.05, 10.86, 10.53, 8.54, 10.55, 10.21, 10.00, 9.16, 8.00, 10.19, 9.66, 9.83, 11.22, 9.24, 9.67, 9.77, 10.38",MPa,,,,,,
7,PROPERTIES AND MICROSTRUCTURE OF CEMENT PASTE INCLUDING RECYCLED CONCRETE POWDER,"JAROSLAV TOPIČ, ZDENĚK PROŠEK",Acta Polytechnica,2017,10.14311/AP.2017.57.0049,Recycled Concrete Powder (RCP),,PB2 and SB8 railway sleepers,,High-speed milling,,High speed,,Mechanical activation,,High-speed mill,,,,,,,,High-speed milling,,,,High speed,,,,"0.350, 0.354, 0.358, 0.361, 0.365",,Grain size < 0.25 mm,mm,,,12,µm,,,12,µm,412,m²/kg,,,412,m²/kg,,,,,,,,,,,,,,,,,,,,,,,,,,,,,,,,,,,,,,,440.105,J/g,"Increased heat flow after 8h, 19–26h, and 48h",W/g of cement,"5%, 10%, 15%, 20%, 25%",wt%,5% (compressive strength) / 15% (flexural strength),wt%,"57.3 (at 5% RCP), 50.2 (at 10% RCP), 51.8 (at 15% RCP), 56.9 (at 20% RCP), 50.1 (at 25% RCP)",MPa,"~110% (at 5% RCP), 96% (at 25% RCP)",%,440.105,J/g of cement,125.02,%,,,,,"4.3 (at 5% RCP), 4.2 (at 10% RCP), 5.0 (at 15% RCP), 3.8 (at 20% RCP), 3.3 (at 25% RCP)",MPa,"~107% (at 5% RCP), ~125% (at 15% RCP)",%,"0.8 (at 5% RCP), 1.0 (at 10% RCP), 1.2 (at 15% RCP), 1.3 (at 20% RCP), 1.6 (at 25% RCP)",mm/m,200% (at 25% RCP),%
8,Influence of increasing amount of recycled concrete powder on mechanical properties of cement paste,"Jaroslav Topič, Zdeněk Prošek, Tomáš Plachý",IOP Conference Series: Materials Science and Engineering,2017,10.1088/1757-899X/236/1/012094,Recycled concrete powder (RCP),,Old railway sleepers of type PB2 and SB8,,High speed milling,,,,Mechanical activation (milling),,,,,,,,,,High speed mill,,,,,,,,"0.35, 0.36, 0.37, 0.38, 0.39, 0.40",,,,,,,,,,,,,,,,,,,,,,,,,,,,,,,,,,,,,,,,,,,,,,,,,,,,,,,,,,Non-hydrated cement core core re-hydration capacity,,"0, 10, 20, 30, 40, 50",wt.%,20 to 30,wt.%,"76.6 (at 0%), 50.2 (at 10%), 56.9 (at 20%), 45.7 (at 30%), 38.8 (at 40%), 25.4 (at 50%)",MPa,"~65% (at 10%), ~75% (at 20%)",%,,,,,,,,,"3.0 (at 0%), 4.2 (at 10%), 3.8 (at 20%), 2.8 (at 30%), 2.9 (at 40%), 3.5 (at 50%)",MPa,125% to 140% (at 10 to 20% replacement),%,,,,
9,Recycled cement,"Junjie Wang, Mulan Mu, Yongliang Liu",Construction and Building Materials,2018,https://doi.org/10.1016/j.conbuildmat.2018.09.181,Recycled cement,,2-year-old waste cement paste,,Burning and grinding,,Heating rate: 7 °C/min; Retention time: 8 hours; Cooling: natural cooling to room temperature; Grinding: ball mill until passing 150 mm or 300 mm sieve,,Thermal treatment (Burning),,"Target temperatures: 120 °C, 450 °C, 750 °C, 1150 °C; Duration: 8 hours",,,,"120, 450, 750, 1150",°C,8,hours,,,,,,,,,0.55,,"Lower slope of accumulative curves for #2 and #5 compared to OPC, indicating more evenly distributed sizes",,,,,,,,,,,,,,,,,,,,,,,,Trace amount (in #3 and #4 powders),,,,,,,,,,,,,,Over 20% (for the old source paste); ~7% weight loss between 600 °C–700 °C for #2 powder,,,,"#1: Tobermorite (1.2 nm), Jennite, Portlandite, Calcite;
#2: Tobermorite (0.96 nm), Disordered Jennite, Calcite;
#3 & #4: Wollastonite, Larnite (C2S), CaO",,Calcite (CaCO3): 16% by weight in #2,,"Disordered phase of jennite (in #2, #5, #6)",,,,,,,,72h total heat order: OPC > #2 > #3 > #4 ≈ #1,,#2 had the highest overall hydration heat rate and total hydration heat among all recycled cements,,100% (for mixes #1-#5); 70% (for mix #6 mixed with 30% GGBS),%,,,"1 Day:
OPC: ~8 MPa
#1: ~1 MPa
#2: ~4 MPa
#3: ~1 MPa
#4: ~1 MPa
#5: ~10 MPa
#6: ~7 MPa

7 Days:
OPC: ~28 MPa
#1: ~4 MPa
#2: ~27 MPa
#3: ~14 MPa
#4: ~1.5 MPa
#5: ~23 MPa
#6: ~28 MPa

28 Days:
OPC: ~35.5 MPa
#1: ~5 MPa
#2: ~35 MPa
#3: ~21.5 MPa
#4: ~4.5 MPa
#5: ~32.5 MPa
#6: ~38 MPa",MPa,,,,,,,,,,,,,,,,,,
10,Mechanical properties of concrete mixed with recycled powder produced from construction and demolition waste,"Jianzhuang Xiao, Zhiming Ma, Tongbo Sui, Ali Akbarnezhad, Zhenhua Duan",Journal of Cleaner Production,2018,https://doi.org/10.1016/j.jclepro.2018.03.277,Recycled powder (RP),,Construction and demolition (C&D) waste (mixture of waste concrete and brick),,Two-stage process involving crushing followed by fine grinding in a ball mill with cone cavity,,"Total processing time (crushing, sieving, grinding): 3–5 min; Maximum particle size: 45 μm",,,,,,,,,,,,,,,,,,,,0.4 and 0.5,,Detailed distribution listed in Table 1,%,,,9.06,μm,,,Volume mean diameter: 15.24; Area mean diameter: 3.47; Length mean diameter: 0.90,μm,639.6,kg/m²,,,,,Relatively high (exact value not specified),,,,,,~43,%,~15.5,%,~11.5,%,~5,%,~2,%,,,,,,,,,,,"Quartz (SiO₂), Calcium Silicate Hydrate (C-S-H), and Calcium Hydroxide (Ca(OH)₂)",,,,,,Confirmed via strength development over long curing times,,,,,,Accelerates hydration; peak shifts earlier. Cumulative heat is higher up to 30% replacement but lower at 50% after 48h.,,,,"0%, 15%, 30%, 45%",%,15% - 30%,%,"w/b 0.4:
0% RP: ~48.5
15% RP: ~47.3
30% RP: ~44.8
45% RP: ~38.3

w/b 0.5:
0% RP: ~34.0
15% RP: ~36.0
30% RP: ~33.0
45% RP: ~25.4",MPa,"w/b 0.4 (28d):
15% RP: 97.5%
30% RP: 92.3%
45% RP: 78.9%

w/b 0.5 (28d):
15% RP: 105.9%
30% RP: 97.1%
45% RP: 74.7%",%,,,,,,,,,"w/b 0.4 (28d):
0% RP: ~5.60
15% RP: ~5.53
30% RP: ~5.42
45% RP: ~4.46

w/b 0.5 (28d):
0% RP: ~4.40
15% RP: ~4.51
30% RP: ~4.47
45% RP: ~3.78",MPa,"w/b 0.4 (28d):
15% RP: 98.7%
30% RP: 96.8%
45% RP: 79.6%

w/b 0.5 (28d):
15% RP: 102.4%
30% RP: 101.6%
45% RP: 85.9%",%,"Total crack number:
0% RP (w/b 0.5): 4
15% RP (w/b 0.5): 6
30% RP (w/b 0.5): 6
30% RP (w/b 0.4): 3

Mean area per crack:
0% RP (w/b 0.5): ~9.5
15% RP (w/b 0.5): ~47.5
30% RP (w/b 0.5): ~83.5
30% RP (w/b 0.4): ~55.1",mm² for area,"Mean area per crack, crack number per unit area, and total crack area per unit area of RPC-30% (w/b 0.5) are 7.78, 0.50, and 12.17 times higher than RPC-0%.",% / times
11,The Properties of Composites with Recycled Cement Mortar Used as a Supplementary Cementitious Material,"Katarzyna Kalinowska-Wichrowska, Marta Kosior-Kazberuk, Edyta Pawluczuk",Materials,2019,10.3390/ma13010064,Recycled cement mortar (RCM) (fine fraction),,"2-year-old laboratory concrete cube specimens (100 × 100 × 100 mm), strength class C30/37",,"Thermo-mechanical treatment (initial crushing, calcination, mechanical processing in a Los Angeles machine, and sieving)",,Mechanical grinding/processing duration: 15 min; Sieving separating fraction: <4 mm (with fraction <250 µm used for composite studies),min / µm,Thermal treatment (calcination) and mechanical processing,,Calcination temperature variation: 288–712 °C; Calcination time variation: 30–90 min,°C / min,,,"288, 350, 500, 650, 712",°C,"30, 40, 60, 80, 90",min,Disintegration in jaw crusher followed by processing in a Los Angeles machine,,15,min,,,,,0.5,Ratio,Dust fraction (<63 µm): ~20%; Fraction <250 µm: ~50% of the whole material; Fraction <4000 µm: ~100%,%,,,~250 (Graph-derived),µm,~2000 (Graph-derived),µm,,,~3000,cm²/g,,,,,,,2.66,g/cm³,,,,,Present (detected qualitatively via XRD and active phase conversion),,,,,,,,,,,,,,~36.5% for Non-calcined; ~26% for Calcined (Graph-derived weight loss at 1100 °C),%,,,"Quartz (Q), Portlandite (P), Calcium silicate hydrate (C), Belite (S), Calcite (K), Ettringite (E), Calcium oxide (O)",,"Non-calcined: Bound water = 10.08%, Ca(OH)₂ = 13.44%, CaCO₃ = 10.44%; Calcined (650 °C): Bound water = 0.24%, Ca(OH)₂ = 0%, CaCO₃ = 25.79%",% of Mass,Non-crystalline dehydrated phases present after calcination,,Confirmed via rehydration and phase analysis,,,,Non-calcined (Series 12): 0.59; Calcined at 350 °C: 0.67; Calcined at 500 °C: 0.80; Calcined at 650 °C (for 60 min): 1.07,Ratio,Maximum accumulated heat over 48 hours: Non-calcined RCM = 40 J/g; Calcined RCM (650 °C for 60 min) = 125 J/g,J/g,Rehydration reactivity verified by heat accumulation curves,,25%,%,25% (Only replacement level evaluated),%,"28-Day Strengths:
Series 1: ~30.0 (Graph-derived)
Series 2: ~32.0 (Graph-derived)
Series 3: ~43.0 (Graph-derived)
Series 4: ~44.0 (Graph-derived)
Series 5: ~29.5 (Graph-derived)
Series 6: ~41.5 (Graph-derived)
Series 7: ~34.0 (Graph-derived)
Series 8: ~38.0 (Graph-derived)
Series 9 & 10 (Center): ~36.2 (Graph-derived)
Series 11 (Control Cement): ~41.0 (Graph-derived)
Series 12 (Control Uncalcined RCM): ~24.0 (Graph-derived)",MPa,"Series 3: 104% (4% higher than control)
Series 4: 107% (7% higher than control)",%,,,Calcined RCM vs Control Cement (CEM I 42.5 R): Decrease of 35% over 48 hours,%,,,,,"28-Day Strengths:
Series 1: ~5.8 (Graph-derived)
Series 2: ~6.1 (Graph-derived)
Series 3: ~7.6 (Graph-derived)
Series 4: ~7.9 (Graph-derived)
Series 5: ~5.9 (Graph-derived)
Series 6: ~7.8 (Graph-derived)
Series 7: ~6.2 (Graph-derived)
Series 8: ~7.0 (Graph-derived)
Series 9 & 10 (Center): ~6.8 (Graph-derived)
Series 11 (Control Cement): ~7.9 (Graph-derived)
Series 12 (Control Uncalcined RCM): ~4.4 (Graph-derived)",MPa,,,,,,
12,Construction and demolition waste as partial cement replacement,"Sabina Rocha, Joana Sousa-Coutinho",Advances in Cement Research,2019,https://doi.org/10.1680/jadcr.16.00132,Ground construction and demolition waste (CDWg),,"Construction and demolition waste consisting mainly of concrete, brick and mortar (Rg >= 90% and Rb <= 10%)",,Crushed and ground,,Grinding duration: 80 h,hours,,,,,,,,,,,,,,,,,,,0.5,,,,1.06,um,5.94,um,29.39,um,10.77,um,,,,,,,,,2.62,g/cm3,,,69.75,% mass,9.62,% mass,6.92,% mass,2.60,% mass,0.51,% mass,0.53,% mass,0.67,% mass,2.42,% mass,6.94,%,"Chlorides: 0.036
Manganese oxide (MnO): 0.04
Phosphorus pentoxide (P2O5): 0.09",% mass,,,,,,,Positive,,,,"28 days: 90% (for CDWg5), 84% (for CDWg10)
90 days: 92% (for CDWg5), 90% (for CDWg10)",%,,,,,5% and 10%,%,5%,%,"For CDWg5:
7 d: 42.1 +/- 0.8
28 d: 49.4 +/- 0.4
90 d: 55.5 +/- 1.8

For CDWg10:
7 d: 37.5 +/- 0.8
28 d: 45.7 +/- 1.7
90 d: 54.1 +/- 1.7",MPa,"For CDWg5:
28 d: 90%
90 d: 92%

For CDWg10:
28 d: 84%
90 d: 90%",%,,,,,"CDWg5: 2 h 49 min
CDWg10: 2 h 31 min",hours/minutes,"CDWg5: 3 h 44 min
CDWg10: 3 h 46 min",hours/minutes,,,,,,,,
13,Rheological and Mechanical Properties of Ultra-High-Performance Concrete Containing Fine Recycled Concrete Aggregates,"Lanzhen Yu, Lili Huang and Hui Ding",Materials,2019,10.3390/ma12223717,Fine Recycled Concrete Aggregates (fine RCA),,"Medium-strength concrete waste from a dam in Yongjiang River in Ningbo, China",,"Crushing, comminution by an impact crusher, magnetic separation, and sieving by a double-deck screen",,,,,,,,,,,,,,,,,,,,Pre-wetted to a saturated surface dry condition,,0.18,,,,,,,,,,,,,,,,,,6.24,%,2.61,,,,,,,,,,,,,,,,,,,,,,,,,,,,,,,,,,,,,,,,,,,,"N100R0: 177.13
N80R20: 179.78
N60R40: 184.26
N40R60: 180.32
N20R80: 177.30
N0R100: 173.05",MPa,N60R40: 4.02% higher than control,%,,,,,,,,,"N100R0: 17.70
N80R20: 18.66
N60R40: 19.26
N40R60: 19.97
N20R80: 17.31
N0R100: 16.46",MPa,N40R60: 12.82% higher than control,%,"N100R0: 546.14
N40R60: 461.06",µm/m,N40R60: 15.58% lower than control,%
14,Investigation of recycled powder as supplementary cementitious material,"Peng Zhu, XinQi Mao, Wenjun Qu",Magazine of Concrete Research,2019,https://doi.org/10.1680/jmacr.18.00513,Recycled powder (hybrid recycled powder),,Clay brick and concrete waste,,"Smashing, grinding, drying and grading",,Ratio of bricks to concrete in raw materials is about 7 : 3,,Chemical activation,,"Sodium hydroxide (NaOH), calcium oxide (CaO), and anhydrous sodium sulfate (Na2SO4) used at varying dosages relative to recycled powder mass",,,,,,,,,,,,,,NaOH and anhydrous sodium sulfate dissolved in water; CaO added into cement before mixing,,0.5,,,,,,11–18,μm,,,,,0.817,m²/g,,,,,Ratio of water demand is 105%,%,2.60,g/cm³,,,46.90,%,19.3,%,11.70,%,5.62,%,2.17,%,1.49,%,0.84,%,2.30,%,5.9,%,Fineness: 6.77,%,"gismondine, illite, α-quartz, anorthite, limestone, rutile",,,,,,Points are below the curve of calcium ion saturation concentration (Has pozzolanic activity),,,,71.3,%,,,"Weight loss due to calcium hydroxide decomposition (TGA) at 3 d: 1.34%, 7 d: 1.61%, 28 d: 2.56%",%,30,%,,,45.4 (at 28 d for RP mix without activators),MPa,71.3,%,,,,,,,,,,,,,,,,
15,Thermal Performance of Concrete with Recycled Concrete Powder as Partial Cement Replacement and Recycled CDW Aggregate,"Blas Cantero, Miguel Bravo, Jorge de Brito, Isabel Fuencisla Sáez del Bosque, César Medina",Applied Sciences,2020,10.3390/app10134540,Ground Recycled Concrete (GRC),,Laboratory-prepared concrete specimens batched as per the Faury method,,Crushing and grinding,,Maximum size of 147 um,,,,,,,,,,,,,,,,,,,,"0.56, 0.58, 0.60, 0.59, 0.61, 0.63",,,,,,,,,,,,,,,,,,,,,,2.54,g/cm3,46.10,wt%,40.0,wt%,,,,,,,,,,,,,,,,,,,,,,,,,,,,,,,Low reactivity,,"10, 25",wt%,,,"42.8 ± 1.1 (NAC)
34.8 ± 1.4 (R10/0)
26.5 ± 0.9 (R25/0)
28.5 ± 1.2 (R0/50)
26.9 ± 1.4 (R10/50)
18.3 ± 0.9 (R25/50)",MPa,"100 (NAC)
81.3 (R10/0)
61.9 (R25/0)
66.6 (R0/50)
62.9 (R10/50)
42.8 (R25/50)",%,,,,,"90 (RB10)
91 (RB25)",min,"138 (RB10)
141 (RB25)",min,,,,,,,,
16,Mechanical behaviour of structural concrete with ground recycled concrete cement and mixed recycled aggregate,"B. Cantero, M. Bravo, J. de Brito, I.F. Saez del Bosque, C. Medina",Journal of Cleaner Production,2020,10.1016/j.jclepro.2020.122913,Ground Recycled Concrete (GRC),,Laboratory-prepared concrete specimens,,"Jaw crushing, roll crushing, and ball-grinding",,Jaw crushed to <16 m; roll crushed to <5 mm; ball-grinding at 60 rpm and a milling load of 56 kg per 20 kg of material for 2 h,,,,,,,,,,,,,,2,h,60,rpm,,,"0.56 (NAC), 0.58 (N10/0), 0.60 (N25/0), 0.59 (RA-CDW), 0.61 (R10/50), 0.63 (R25/50)",,D90 is 147 mm,mm,<10,mm,,,147,mm,,,,,,,,,,,2.54,g/cm³,,,46.10,wt%,40.00,wt%,3.80,wt%,1.50,wt%,0.50,wt%,0.40,wt%,0.30,wt%,1.20,wt%,6.20,wt%,,,"quartz, calcite, feldspars, muscovite, plagioclase, alite, belite",,,,,,,,,,Complies with class 42.5 R cement requirements,,,,,,"10, 25",%,10,%,"46.6 ± 1.2 (NAC), 37.8 ± 1.4 (N10/0), 27.7 ± 0.9 (N25/0), 34.8 ± 1.2 (R0/50), 32.8 ± 1.4 (R10/50), 23.3 ± 0.9 (R25/50)",MPa,,,,,,,"90 (RC10), 91 (RC25)",min,,,,,,,,,,
17,Mortars with thermo activated recycled cement: Fresh and mechanical characterisation,"Ana Carriço, Sofia Real, José Alexandre Bogas, Manuel Francisco Costa Pereira",Construction and Building Materials,2020,https://doi.org/10.1016/j.conbuildmat.2020.119502,Thermo activated recycled cement (TRC) / Recycled cement (RC),,Origin paste (OP) produced with CEM I 42.5R,,"Crushing, rolling, ball milling, and sieving",,Sieved into two fractions: under 125 μm (coarse powder - CP) and under 45 μm (fine powder - FP); ground for 2 h,,Thermal activation,,Heating rate: 20 °C/min,,,,"400, 500, 600, 700, 800, 900",°C,5,h,,,,,,,Cooled inside the oven until ambient temperature,,"0.40, 0.50, 0.56, 0.58, 0.67, 0.70, 0.72, 0.76, 0.77",,Graphically reported in Fig. 4,,,,,,,,< 125 (for CP); < 45 (for FP),μm,,,,,,,,,,,924 (for FP400); 898 (for FP500); 864 (for FP600); 843 (for FP700); 821 (for FP800); 814 (for FP900),kg/m³,,,12.5 (at 500 °C); 13.9 (at 600 °C); 15.7 (at 700 °C); 18.7 (at 800 °C); 19.4 (at 900 °C),%,,,,,,,,,,,,,,,,,"Calcite, free CaO (Calcia), C2S (Larnite / structure similar to α'L-C2S / structure closer to larnite), CH (Portlandite)",,"CH content upon contact with water: 16.5% (500 °C), 18.4% (600 °C), 20.8% (700 °C), 24.7% (800 °C), 25.6% (900 °C)",%,,,,,,,,,Cumulative heat release at 7 days for CP700 is approximately 46% lower than OPC (or OPC is 46% higher than TRC),,"29Si NMR spectrum shows Q0 peaks (dehydrated) and Q0, Q1, Q2 peaks after 1-day rehydration",,"20, 50, 100",%,up to 20 (for minimal strength impact); up to 50 (as a maximum viable mineral admixture replacement),%,"3-Day: 33.2 (MA20), 18.1 (MA50), 3.4 (MA100), 22.1 (MC20), 23.8 (MC50), 16.4 (MC100), 46.1 (MD20), 35.2 (MD50), 0.6 (MFP400), 4.6 (MFP500), 15.3 (MFP600), 4.9 (MFP700), 5.6 (MFP800), 5.1 (MFP900) 
7-Day: 48.1 (MA20), 33.0 (MA50), 6.0 (MA100), 32.2 (MC20), 29.4 (MC50), 21.6 (MC100), 61.7 (MD20), 49.1 (MD50) 
28-Day: 59.7 (MA20), 47.1 (MA50), 23.1 (MA100), 45.6 (MC20), 39.7 (MC50), 27.1 (MC100), 74.9 (MD20), 66.9 (MD50), 1.2 (MFP400), 9.3 (MFP500), 21.6 (MFP600), 15.9 (MFP700), 26.4 (MFP800), 24.6 (MFP900) 
90-Day: 71.3 (MA20), 56.3 (MA50), 30.4 (MA100)",MPa,"MA Mortars at 28 days: 20% incorporation = 92% of control; 50% incorporation = 72% of control; 100% incorporation = 36% of control 
MC/MD Mortars at 28 days: 100% TRC = 53% of control; MD20 = reduction of 2%; MD50 = reduction of 12%; MC20 = reduction of 11%; MC50 = reduction of 23%",%,,,"At 24 h: OPC was 42% higher than TRC 
At 7 days: OPC was 46% higher than TRC",%,145 (TRC1/20% CP700); 125 (TRC2/50% CP700); 15 (TRC3/100% CP700); 35 (TRC4/100% FP600); 125 (TRC5/100% FP700); 275 (TRC6/100% FP800); 290 (TRC7/100% FP900),min,210 (TRC1/20% CP700); 180 (TRC2/50% CP700); 32 (TRC3/100% CP700); 200 (TRC4/100% FP600); 170 (TRC5/100% FP700); 390 (TRC6/100% FP800); 405 (TRC7/100% FP900),min,"3-Day: 6.1 (MA20), 3.3 (MA50), 1.3 (MA100), 4.9 (MC20), 4.5 (MC50), 3.7 (MC100), 8.7 (MD20), 6.3 (MD50), 0.3 (MFP400), 1.5 (MFP500), 3.4 (MFP600), 1.7 (MFP700), 1.7 (MFP800), 1.1 (MFP900) 
7-Day: 7.6 (MA20), 5.6 (MA50), 2.1 (MA100), 7.5 (MC20), 6.0 (MC50), 4.3 (MC100), 9.6 (MD20), 8.7 (MD50) 
28-Day: 8.4 (MA20), 8.2 (MA50), 5.0 (MA100), 8.2 (MC20), 7.8 (MC50), 6.2 (MC100), 10.7 (MD20), 9.2 (MD50), 0.6 (MFP400), 2.6 (MFP500), 4.6 (MFP600), 4.0 (MFP700), 6.3 (MFP800), 4.0 (MFP900) 
90-Day: 9.6 (MA20), 9.3 (MA50), 5.9 (MA100)",MPa,,,,,,
18,Strength enhancement of artificial aggregate prepared with waste concrete powder and its impact on concrete properties,"Yi Jiang, Tung-Chai Ling, Minjiao Shi",Journal of Cleaner Production,2020,https://doi.org/10.1016/j.jclepro.2020.120515,Waste concrete powder (WCP),,Crushed waste concrete,,Cold-bonding pelletization,,Revolution speed: 40; Tilting angle: 45; Liquid to solid (L/S) ratio: 0.24,rpm; °; NULL,Combined chemical activation and CO2 curing,,Slag dosage: 5% to 20%; Ca(OH)2 dosage: 1% to 6%,wt.%; wt.%,CO2 concentration: 20%; Temperature: 20 °C; Relative humidity: 65%,%; °C; %,,,,,Grinding and sieving,,,,,,Natural air curing temperature: 20 ± 2 °C; Relative humidity: 60 ± 5%,°C; %,,,Passing 150 mm sieves,µm,1.8,µm,22.4,µm,158.9,µm,22.4,µm,,,3.55,m²/g,,,,,,,,,51.8,wt.%,22.8,wt.%,13.6,wt.%,5.6,wt.%,1.4,wt.%,0.8,wt.%,e (NULL),,2.6,wt.%,e (NULL),,TiO2: 0.7; Others: 0.7,wt.%; wt.%,"Quartz, ettringite, belite, calcite, calcium silicate hydroxide",,,,,,Poor reactivity,,,,,,,,,,100% replacement of natural coarse aggregate,%,,,"Concrete S2 (C10G20CH3):
3d: 14.9 ± 1.4
7d: 19.8 ± 1.0
28d: 27.8 ± 1.3

Concrete S3 (C20G20CH3):
3d: 16.6 ± 0.9
7d: 21.4 ± 1.6
28d: 31.8 ± 1.1",MPa,"Concrete S2: Decreased by 36.0%
Concrete S3: Decreased by 26.9%",%,,,,,,,,,"Concrete S2 (C10G20CH3):
3d: 2.1 ± 0.3
7d: 2.5 ± 0.3
28d: 3.0 ± 0.2

Concrete S3 (C20G20CH3):
3d: 2.5 ± 0.4
7d: 2.6 ± 0.3
28d: 3.2 ± 0.2",MPa,Decreased by 7–12%,%,"Concrete S2 (60d): ~77 × 10⁻⁵
Concrete S3 (60d): ~72 × 10⁻⁵",Strain,"Concrete S2: 47% higher than S1
Concrete S3: 38% higher than S1",%
19,Use of concrete fine fraction waste as a replacement of Portland cement,"Thays C.F. Oliveira, Bianca G.S. Dezen, Edna Possan",Journal of Cleaner Production,2020,https://doi.org/10.1016/j.jclepro.2020.123126,Concrete Waste (CW) / fine fraction of concrete waste,,Concrete specimens,,"Mechanical treatment (fragmentation, comminution, and sifting)",,"Sifted in sieves mesh #100 (0.149 mm), #200 (0.075 mm), and #325 (0.044 mm)",mm,,,,,,,,,,,,,,,,,,,"0.48 (for mortars); 0.55 (for concretes, reported as W/C)",,Diameter below 0.15 mm,mm,,,,,,,90.53 (RC1); 34.16 (RC2); 22.77 (RC3); 36.03 (RC4),um,,,,,735.67 (RC1); 1052.13 (RC2); 2825.63 (RC3); 1732.30 (RC4),cm2/g,,,2.52 (RC1); 2.58 (RC2); 2.72 (RC3); 2.57 (RC4),g/cm3,2.52 (RC1); 2.58 (RC2); 2.72 (RC3); 2.57 (RC4),g/cm3,38.8 (RC1); 38.2 (RC2); 38.0 (RC3); 38.5 (RC4),%,23.7 (RC1); 21.1 (RC2); 21.5 (RC3); 22.0 (RC4),%,8.0 (RC1); 9.7 (RC2); 10.2 (RC3); 9.5 (RC4),%,12.5 (RC1); 14.2 (RC2); 13.7 (RC3); 13.5 (RC4),%,2.8 (RC1); 2.8 (RC2); 2.9 (RC3); 3.0 (RC4),%,1.1 (RC1); 0.9 (RC2); 1.0 (RC3); 1.0 (RC4),%,1.8 (RC1); 1.7 (RC2); 1.8 (RC3); 1.8 (RC4),%,1.1 (RC1); 1.2 (RC2); 1.2 (RC3); 1.2 (RC4),%,8.3 (RC1); 7.8 (RC2); 7.2 (RC3); 7.3 (RC4),%,TiO2: 1.2 (RC1); 1.6 (RC2); 1.8 (RC3); 1.4 (RC4),%,"Quartz, Calcite, Portlandite, Goethite",,,,,,Chemically inert (without pozzolanicity),,54.14 (RC1); 66.41 (RC2); 74.79 (RC3); 66.18 (RC4),%,,,,,,,"Mortars: 0%, 15%, 25%, 50%; Concretes: 0%, 15%, 25%",%,Up to 25%,%,"Mortars (28 days):
• RC2 (15%): ~32 
• RC2 (25%): ~28 
• RC3 (15%): ~31 
• RC3 (25%): ~25.5 
• RC4 (15%): ~34 
• RC4 (25%): ~29 
Mortars (RC4 over time):
• 15% (7d): ~27; (28d): ~34; (91d): ~33.5 
• 25% (7d): ~24.8; (28d): ~29; (91d): ~32 
• 50% (7d): ~10.5; (28d): ~15.8; (91d): ~16.5 
Concretes (28d / 91d):
• 0% (28d): ~40; (91d): ~45.5 
• 15% (28d): ~34.5; (91d): ~38.2 
• 25% (28d): ~31.5; (91d): ~36.5",MPa,,%,,,,,,,,,,,,,,,,
20,"Surface characterization of carbonated recycled concrete fines and its effect on the rheology, hydration and strength development of cement paste","Xiaowei Ouyang, Liquan Wang, Shida Xu, Yuwei Ma, Guang Ye",Cement and Concrete Composites,2020,10.1016/j.cemconcomp.2020.103809,Recycled cement paste powder (RP) and Carbonated recycled cement paste powder (CRP),,Crushed cement paste specimens after hydration for 120 days,,Grinding,,Grinding of crushed cement paste specimens after hydration for 120 days,,Accelerated Carbonation Treatment,,"Temperature: 20±2°C, Relative humidity: 70±5%, CO2 concentration: 20±3%, Pressure: 0.1 MPa, Duration: 12 days",,"Temperature: 20±2°C, Relative humidity: 70±5%, CO2 concentration: 20±3%, Pressure: 0.1 MPa",,,,,,,,,,,,,,0.4,,Plotted as cumulative and volume distributions in Figure 1,,,,CRP: 55.41; CR (RP): 22.23,µm,,,,,CRP: 0.56; CR (RP): 0.86,m²/g,,,,,,,,,,,,,,,,,,,,,,,,,,,,,"CH (Calcium Hydroxide): 12.46 (RP), 4.03 (CRP); CaCO3 (Calcium Carbonate): 8.30 (RP), 52.30 (CRP)",wt%,"RP: CH, ettringite (AFt), C2S, C3S; CRP: CaCO3",,"RP: 12.46% CH, 8.30% CaCO3; CRP: 4.03% CH, 52.30% CaCO3",wt%,Amorphous silica gel layer covers CRP surface,,Silica gel on the surface of CRP reacts with CH,,,,,,,,Zeta potential curves as a function of Ca2+ concentration,mV,"30, 40",%,,,,,,,,,,,,,,,,,,,,,,
21,Study on Properties of Waste Concrete Powder by Thermal Treatment and Application in Mortar,"Yuwu Sui, Chuping Ou, Shu Liu, Jinshuai Zhang and Qingbo Tian",Applied Sciences,2020,10.3390/app10030998,Waste concrete powder (WCP),,Used concrete made before 2015,,"Crushing, screening, and grinding",,<0.125 mm,mm,Thermal treatment,,,,,,"200, 400, 600, 700, 800",°C,3,h,,,,,,,Labor heating furnace,,0.5,,,,,,,,3.08 (at 700 °C); 17.85 (at 600 °C),µm,Distributed from 0.84 to 30,µm,,,,,,,,,,,,,20.50,%,56.75,%,8.42,%,3.99,%,3.84,%,3.49,%,0.49,%,1.08,%,1.04,%,P2O5: 0.13,%,"Larnite (β-C2S), calcium silicates (Ca3SiO5 and Ca2SiO4), Quartz, Calcite",,,,,,,,,,See Activity Index entries in Table 3,%,Endothermic peak from about 700 to 900,°C,"Free calcium oxide content: 0.1 (unheated), 0.15 (200 °C), 0.2 (400 °C), 0.4 (600 °C), 0.8 (700 °C), 3.6 (800 °C)",%,30,%,30 (WCP treated at 700 °C),%,"3-Day:
- Control: 29.41
- 0 °C: 17.68
- 200 °C: 14.34
- 400 °C: 14.97
- 600 °C: 16.68
- 700 °C: 23.71
- 800 °C: 17.53

7-Day:
- Control: 46.82
- 0 °C: 25.16
- 200 °C: 26.20
- 400 °C: 29.92
- 600 °C: 23.16
- 700 °C: 33.43
- 800 °C: 28.44

28-Day:
- Control: 55.34
- 0 °C: 41.91
- 200 °C: 38.98
- 400 °C: 42.64
- 600 °C: 39.82
- 700 °C: 47.71
- 800 °C: 36.98",MPa,"3-Day:
- Control: 100
- 0 °C: 60.1
- 200 °C: 48.8
- 400 °C: 50.9
- 600 °C: 56.7
- 700 °C: 80.6
- 800 °C: 59.6

7-Day:
- Control: 100
- 0 °C: 53.7
- 200 °C: 56.0
- 400 °C: 63.9
- 600 °C: 49.5
- 700 °C: 71.4
- 800 °C: 60.7

28-Day:
- Control: 100
- 0 °C: 75.7
- 200 °C: 70.4
- 400 °C: 73.5
- 600 °C: 72.0
- 700 °C: 86.2
- 800 °C: 66.8",%,,,,,,,,,"3-Day:
- Control: 5.44
- 0 °C: 3.58
- 200 °C: 3.33
- 400 °C: 3.66
- 600 °C: 3.81
- 700 °C: 4.91
- 800 °C: 3.96

7-Day:
- Control: 7.27
- 0 °C: 4.43
- 200 °C: 5.72
- 400 °C: 6.52
- 600 °C: 5.15
- 700 °C: 6.42
- 800 °C: 5.36

28-Day:
- Control: 8.79
- 0 °C: 4.63
- 200 °C: 6.18
- 400 °C: 7.06
- 600 °C: 5.89
- 700 °C: 6.83
- 800 °C: 6.23",MPa,"3-Day:
- Control: 100
- 0 °C: 65.8
- 200 °C: 61.2
- 400 °C: 67.3
- 600 °C: 70.0
- 700 °C: 90.0
- 800 °C: 72.8

7-Day:
- Control: 100
- 0 °C: 60.9
- 200 °C: 78.7
- 400 °C: 89.7
- 600 °C: 70.8
- 700 °C: 88.3
- 800 °C: 73.7

28-Day:
- Control: 100
- 0 °C: 52.7
- 200 °C: 70.3
- 400 °C: 80.3
- 600 °C: 67.0
- 700 °C: 77.7
- 800 °C: 70.9",%,,,,
22,The utilization of eco-friendly recycled powder from concrete and brick waste in new concrete: A critical review,"Qin Tang, Zhiming Ma, Huixia Wu, Wan Wang",Cement and Concrete Composites,2020,https://doi.org/10.1016/j.cemconcomp.2020.103807,"Recycled concrete powder (RCP), Recycled powder (RP)",,"Concrete waste, Construction and demolition (C&D) waste",,"Deep mechanical milling, crushing, grinding (ball mill, jet mill, planetary ball mill, vibration milling, superfine air pulverizer)",,Grinding duration,min or h,"Thermal treatment (heat treatment), Alkali activation, CO2-curing treatment, Mechanical activation",,,,CO2-curing,,"600–800 (Also mentioned: 500, 800)",°C,30–60,min,Deep mechanical milling / grinding,,"0 to 6, up to 30, 60, 90, 120, 10, 40, 20, 50, 70, 80, 100",min or h,,,"Double mixing (with RBP or other SCMs like fly ash, slag, lime), Nano-SiO2 addition","%, modules, etc.","0.35, 0.40, 0.54, 0.61, 0.26, 0.28, 0.55, 0.50",,,,,,"32.2 to 9.2; below 10, 11–20, 21–30, above 30; 9.06; 90; 176; 12.54; 12.5; 4; 18.0; 11; 5.94",μm,,,9.06,μm,"396.3, 452.8, 702.8; 607.9, 476.3",m²/kg or cm²/g,,,,,High water absorption,,,,,,High content (Graph-derived range: ~30-70%),%,High content (Graph-derived range: ~10-40%),%,Graph-derived range: ~2-15%,%,Graph-derived range: ~1-10%,%,Reported in chart (low range),%,Reported in chart (low range),%,Reported in chart (low range),%,Reported in chart (low range),%,,,,,"SiO₂ particles, C–S–H gel, un-hydrated cement particles, calcite (CaCO₃), larnite, calcium silicates (Ca₃SiO₅ and Ca₂SiO₄)",,Mineral crystals and active amorphous substances,,,,High contents of SiO₂ and Al₂O₃ help promote pozzolanic activity,,,,"62.8%, 70.2%, 92%, 84%, 73%, 72%, 75%, 80%, 71.3%, 77.1%, 72.0%, 55%, 61%, 72.6%, 62%, 31%, 68.1%, 70.9%",%,Cumulative hydration heat decreases with increasing replacement levels,J/g or %,Porous structure increases early wetting heat,,"0, 5, 7.5, 10, 12.5, 15, 19, 20, 25, 30, 37.5, 40, 45, 50",%,30 (GRAPH-DERIVED),%,"65.96, 60.69, 59.19, 56.18, 45.64, 61.68, 58.32, 49.44, 38.88, 38.40, 38.1, 43.2, 32.6, 31.3, 33.5, 33.7, 27.1, 22, 48.2, 47.1, 44.4, 38.1, 34.8, 36.9, 34.0, 26.1, 65.8",MPa,"100%, 92%, 90%, 85%, 69%, 95%, 80%, 63%, 62%, 114%, 86%, 82%, 101%, 81%, 66%, 98%, 92%, 79%, 106%, 75%",%,,,,,"273, 288, 298, 309",min,"469, 520, 539, 590",min,,,Formula: Fr = 1 - 0.0072 × PRCP,%,"Autogenous: 17.5% lower, 47.6% lower, 23.6% lower, 50.6% lower. Drying: 411.5, 368.1–392.2; 54.2, 63.1, 74.1, 91.2",με or mm (or % change),"16.4% higher, 36.7% higher, 68.3% higher; 4.7% lower, 10.5% lower",%
23,Wet-milling disposal of autoclaved aerated concrete demolition waste - A comparison with classical supplementary cementitious materials,"Jin Yang, Linghao Zeng, Zechun Su, Xingyang He, Ying Su, Rixu Zhao, Xiangchen Gan",Advanced Powder Technology,2020,https://doi.org/10.1016/j.apt.2020.07.016,Raw autoclaved aerated concrete waste (RA) and wet-milling autoclaved aerated concrete waste (WA),,Autoclaved aerated concrete block demolition waste,,Crushing followed by wet-milling in vertical stirring mill,,Inner diameter: 0.8; Depth: 1; Motor power: 7.5; Mass of balls: 200; Ball diameter: 0.5–5; Water-to-powder mass ratio: 1:2; Ball-to-powder mass ratio: 2:1; Solid content: 67; Rotation frequency: 3000; Duration: 120,"m, m, kW, kg, mm, N/A, N/A, %, r/min, min",Mechanical activation via wet-milling,,Rotation frequency: 3000; Duration time: 120,"r/min, min",,,,,,,Wet-milling (grinding in a water environment using a vertical stirring mill),,120,min,3000,r/min,Water used as liquid dispersion medium,,0.35,,Uniform / almost normal-distributed one after wet-milling,,RA: 13.8; WA: 0.887,μm,RA: 142; WA: 2.33,μm,RA: 884; WA: 5.6,μm,,,RA: ~150; WA: ~3350,m²/kg,,,,,,,,,,,RA: 36.0; WA: 36.2,wt%,RA: 22.4; WA: 22.6,wt%,RA: 18.5; WA: 18.3,wt%,RA: 3.2; WA: 3.1,wt%,RA: 1.7; WA: 1.8,wt%,RA: 1.3; WA: 1.4,wt%,,,,,RA: 13.6; WA: 14.0,wt%,"NaO (RA: 0.6, WA: 0.6); MnO (RA: 0.6, WA: 0.6); P₂O₅ (RA: 0.2, WA: 0.2)",wt%,"Quartz, calcite, and tobermorite",,"Quartz, calcite, and tobermorite",,,,Limited pozzolanic reactivity,,,,"3d: WA (~98%), RA (~74%); 28d: WA (~100%), RA (~81%)",%,"Main peak location: WA (5.5 h), RA (14.5 h); Dormant minimum: WA (1.3 h), RA (2.0 h)",h,,,30,m.% (wt%),,,"WA30: 1d (~31), 3d (~50.5), 7d (~54.5), 28d (~64.5)
RA30: 1d (~15), 3d (~38.5), 7d (~46), 28d (~52)",MPa,,,"WA30: ~148
RA30: ~130",mW/g,,,,,,,,,,,,,,
