Repository: Laxmidhar9823/Google-project-Civil

File: Data/pipeline_rcf/out/mix_matrix.csv (part 2 of 7)
paper_id,Paper Title,Mix ID,Replacement Level,Activation Method,Key Processing Parameters,Reported Strength
22,The utilization of eco-friendly recycled powder from concrete and brick waste in new concrete: A critical review,RCP concrete (w/b=0.35),0%,Mechanical Grinding,w/b = 0.35,65.96 MPa
22,The utilization of eco-friendly recycled powder from concrete and brick waste in new concrete: A critical review,RCP concrete (w/b=0.35),10%,Mechanical Grinding,w/b = 0.35,60.69 MPa
22,The utilization of eco-friendly recycled powder from concrete and brick waste in new concrete: A critical review,RCP concrete (w/b=0.35),20%,Mechanical Grinding,w/b = 0.35,59.19 MPa
22,The utilization of eco-friendly recycled powder from concrete and brick waste in new concrete: A critical review,RCP concrete (w/b=0.35),30%,Mechanical Grinding,w/b = 0.35,56.18 MPa
22,The utilization of eco-friendly recycled powder from concrete and brick waste in new concrete: A critical review,RCP concrete (w/b=0.35),40%,Mechanical Grinding,w/b = 0.35,45.64 MPa
22,The utilization of eco-friendly recycled powder from concrete and brick waste in new concrete: A critical review,RCP concrete (w/b=0.40),0%,Mechanical Grinding,w/b = 0.40,61.68 MPa
22,The utilization of eco-friendly recycled powder from concrete and brick waste in new concrete: A critical review,RCP concrete (w/b=0.40),10%,Mechanical Grinding,w/b = 0.40,58.32 MPa
22,The utilization of eco-friendly recycled powder from concrete and brick waste in new concrete: A critical review,RCP concrete (w/b=0.40),20%,Mechanical Grinding,w/b = 0.40,49.44 MPa
22,The utilization of eco-friendly recycled powder from concrete and brick waste in new concrete: A critical review,RCP concrete (w/b=0.40),30%,Mechanical Grinding,w/b = 0.40,38.88 MPa
22,The utilization of eco-friendly recycled powder from concrete and brick waste in new concrete: A critical review,RCP concrete (w/b=0.40),40%,Mechanical Grinding,w/b = 0.40,38.40 MPa
22,The utilization of eco-friendly recycled powder from concrete and brick waste in new concrete: A critical review,RCP concrete (w/b=0.54),0%,Mechanical Grinding,w/b = 0.54,38.1 MPa
22,The utilization of eco-friendly recycled powder from concrete and brick waste in new concrete: A critical review,RCP concrete (w/b=0.54),10%,Mechanical Grinding,w/b = 0.54,43.2 MPa
22,The utilization of eco-friendly recycled powder from concrete and brick waste in new concrete: A critical review,RCP concrete (w/b=0.54),20%,Mechanical Grinding,w/b = 0.54,32.6 MPa
22,The utilization of eco-friendly recycled powder from concrete and brick waste in new concrete: A critical review,RCP concrete (w/b=0.54),30%,Mechanical Grinding,w/b = 0.54,31.3 MPa
22,The utilization of eco-friendly recycled powder from concrete and brick waste in new concrete: A critical review,RCP concrete (w/b=0.61),0%,Mechanical Grinding,w/b = 0.61,33.5 MPa
22,The utilization of eco-friendly recycled powder from concrete and brick waste in new concrete: A critical review,RCP concrete (w/b=0.61),10%,Mechanical Grinding,w/b = 0.61,33.7 MPa
22,The utilization of eco-friendly recycled powder from concrete and brick waste in new concrete: A critical review,RCP concrete (w/b=0.61),20%,Mechanical Grinding,w/b = 0.61,27.1 MPa
22,The utilization of eco-friendly recycled powder from concrete and brick waste in new concrete: A critical review,RCP concrete (w/b=0.61),30%,Mechanical Grinding,w/b = 0.61,22.0 MPa
22,The utilization of eco-friendly recycled powder from concrete and brick waste in new concrete: A critical review,RCP-RBP concrete (w/b=0.40),0%,Mechanical Grinding,w/b = 0.40,48.2 MPa
22,The utilization of eco-friendly recycled powder from concrete and brick waste in new concrete: A critical review,RCP-RBP concrete (w/b=0.40),15%,Mechanical Grinding,w/b = 0.40,47.1 MPa
22,The utilization of eco-friendly recycled powder from concrete and brick waste in new concrete: A critical review,RCP-RBP concrete (w/b=0.40),30%,Mechanical Grinding,w/b = 0.40,44.4 MPa
22,The utilization of eco-friendly recycled powder from concrete and brick waste in new concrete: A critical review,RCP-RBP concrete (w/b=0.40),45%,Mechanical Grinding,w/b = 0.40,38.1 MPa
22,The utilization of eco-friendly recycled powder from concrete and brick waste in new concrete: A critical review,RCP-RBP concrete (w/b=0.50),0%,Mechanical Grinding,w/b = 0.50,34.8 MPa
22,The utilization of eco-friendly recycled powder from concrete and brick waste in new concrete: A critical review,RCP-RBP concrete (w/b=0.50),15%,Mechanical Grinding,w/b = 0.50,36.9 MPa
22,The utilization of eco-friendly recycled powder from concrete and brick waste in new concrete: A critical review,RCP-RBP concrete (w/b=0.50),30%,Mechanical Grinding,w/b = 0.50,34.0 MPa
22,The utilization of eco-friendly recycled powder from concrete and brick waste in new concrete: A critical review,RCP-RBP concrete (w/b=0.50),45%,Mechanical Grinding,w/b = 0.50,26.1 MPa
23,Wet-milling disposal of autoclaved aerated concrete demolition waste - A comparison with classical supplementary cementitious materials,WA30,30%,Mechanical activation via wet-milling,Ground in water environment at 3000 r/min for 120 min (D50 = 2.33 μm),1d: ~31 MPa; 3d: ~50.5 MPa; 7d: ~54.5 MPa; 28d: ~64.5 MPa (Graph-derived)
23,Wet-milling disposal of autoclaved aerated concrete demolition waste - A comparison with classical supplementary cementitious materials,RA30,30%,None (coarse raw material),Crushed to a median particle size (D50) of 142 μm,1d: ~15 MPa; 3d: ~38.5 MPa; 7d: ~46 MPa; 28d: ~52 MPa (Graph-derived)
24,"Utilization of Recycled Concrete Powder in Cement Composite: Strength, Microstructure and Hydration Characteristics",J0 / S0,0%,,,49.3 MPa / 8.5 MPa
24,"Utilization of Recycled Concrete Powder in Cement Composite: Strength, Microstructure and Hydration Characteristics",J1 / S1,10% RCP,,"Ball milling for 30 min, <0.15 mm",43.6 MPa / 8.2 MPa
24,"Utilization of Recycled Concrete Powder in Cement Composite: Strength, Microstructure and Hydration Characteristics",J2 / S2,20% RCP,,"Ball milling for 30 min, <0.15 mm",42.6 MPa / 7.5 MPa
24,"Utilization of Recycled Concrete Powder in Cement Composite: Strength, Microstructure and Hydration Characteristics",J3 / S3,30% RCP,,"Ball milling for 30 min, <0.15 mm",33.7 MPa / 7.0 MPa
24,"Utilization of Recycled Concrete Powder in Cement Composite: Strength, Microstructure and Hydration Characteristics",J4 / S4,40% RCP,,"Ball milling for 30 min, <0.15 mm",27.8 MPa / 6.5 MPa
24,"Utilization of Recycled Concrete Powder in Cement Composite: Strength, Microstructure and Hydration Characteristics",F11 / FS11,"30% total (21% RCP, 9% FA+SF; FA:SF = 3:2)",,"Ball milling for 30 min, <0.15 mm",36.2 MPa / 8.5 MPa
24,"Utilization of Recycled Concrete Powder in Cement Composite: Strength, Microstructure and Hydration Characteristics",F12 / FS12,"30% total (15% RCP, 15% FA+SF; FA:SF = 3:2)",,"Ball milling for 30 min, <0.15 mm",50.6 MPa / 9.0 MPa
24,"Utilization of Recycled Concrete Powder in Cement Composite: Strength, Microstructure and Hydration Characteristics",F21 / FS21,"30% total (21% RCP, 9% FA+SF; FA:SF = 4:1)",,"Ball milling for 30 min, <0.15 mm",33.8 MPa / 7.1 MPa
24,"Utilization of Recycled Concrete Powder in Cement Composite: Strength, Microstructure and Hydration Characteristics",F22 / FS22,"30% total (15% RCP, 15% FA+SF; FA:SF = 4:1)",,"Ball milling for 30 min, <0.15 mm",40.2 MPa / 7.2 MPa
26,Investigation of using recycled powder from the preparation of recycled aggregate as a supplementary cementitious material,Control,0%,,,"28-Day: ~42.5 MPa
90-Day: ~50.5 MPa (GRAPH-DERIVED)"
26,Investigation of using recycled powder from the preparation of recycled aggregate as a supplementary cementitious material,RCP-III,30%,,"Grinding fineness: 63±2%
Blaine SSA: 476 m²/kg","28-Day: ~28.5 MPa
90-Day: ~36.5 MPa (GRAPH-DERIVED)"
26,Investigation of using recycled powder from the preparation of recycled aggregate as a supplementary cementitious material,RCP-II,30%,,"Grinding fineness: 79+2%
Blaine SSA: 553 m²/kg","28-Day: ~30.0 MPa
90-Day: ~37.0 MPa (GRAPH-DERIVED)"
26,Investigation of using recycled powder from the preparation of recycled aggregate as a supplementary cementitious material,RCP-I,30%,,"Grinding fineness: 94±2%
Blaine SSA: 701 m²/kg","28-Day: ~31.0 MPa
90-Day: ~38.0 MPa (GRAPH-DERIVED)"
26,Investigation of using recycled powder from the preparation of recycled aggregate as a supplementary cementitious material,RCP-S,30%,,"Grinding fineness: 100%
Blaine SSA: 821 m²/kg","28-Day: ~32.0 MPa
90-Day: ~39.0 MPa (GRAPH-DERIVED)"
27,Comparison of technical properties of cement pastes with different activated recycled powder from construction and demolition waste,Control,0%,,"Pure cement paste, w/b = 0.30",56.42 / 70.92 / 104.83
27,Comparison of technical properties of cement pastes with different activated recycled powder from construction and demolition waste,NHRP-10,10%,,"Natural HRP, untreated",22.50* / 39.50* / 68.20
27,Comparison of technical properties of cement pastes with different activated recycled powder from construction and demolition waste,NHRP-20,20%,,"Natural HRP, untreated",17.10* / 33.76* / 54.52
27,Comparison of technical properties of cement pastes with different activated recycled powder from construction and demolition waste,NHRP-30,30%,,"Natural HRP, untreated",15.10* / 28.00* / 48.50
27,Comparison of technical properties of cement pastes with different activated recycled powder from construction and demolition waste,NHRP-40,40%,,"Natural HRP, untreated",11.60* / 23.70* / 43.00
27,Comparison of technical properties of cement pastes with different activated recycled powder from construction and demolition waste,NHRP-50,50%,,"Natural HRP, untreated",8.70* / 18.00* / 35.00
27,Comparison of technical properties of cement pastes with different activated recycled powder from construction and demolition waste,HRP-1-10,10%,Mechanical,Ball milled 30 min,22.00* / 42.00* / 72.10
27,Comparison of technical properties of cement pastes with different activated recycled powder from construction and demolition waste,HRP-1-20,20%,Mechanical,Ball milled 30 min,19.80* / 36.80* / 63.20
27,Comparison of technical properties of cement pastes with different activated recycled powder from construction and demolition waste,HRP-1-30,30%,Mechanical,Ball milled 30 min,15.50* / 30.80* / 51.00
27,Comparison of technical properties of cement pastes with different activated recycled powder from construction and demolition waste,HRP-1-40,40%,Mechanical,Ball milled 30 min,10.80* / 25.20* / 52.80
27,Comparison of technical properties of cement pastes with different activated recycled powder from construction and demolition waste,HRP-1-50,50%,Mechanical,Ball milled 30 min,9.00* / 22.50* / 42.50
27,Comparison of technical properties of cement pastes with different activated recycled powder from construction and demolition waste,HRP-2-10,10%,Mechanical + Chemical,Milled 30 min + 0.1% grinding aid,23.50* / 45.20* / 75.00
27,Comparison of technical properties of cement pastes with different activated recycled powder from construction and demolition waste,HRP-2-20,20%,Mechanical + Chemical,Milled 30 min + 0.1% grinding aid,23.25 / 40.01 / 73.46
27,Comparison of technical properties of cement pastes with different activated recycled powder from construction and demolition waste,HRP-2-30,30%,Mechanical + Chemical,Milled 30 min + 0.1% grinding aid,20.50* / 33.20* / 65.40
27,Comparison of technical properties of cement pastes with different activated recycled powder from construction and demolition waste,HRP-2-40,40%,Mechanical + Chemical,Milled 30 min + 0.1% grinding aid,16.00* / 30.30* / 51.80
27,Comparison of technical properties of cement pastes with different activated recycled powder from construction and demolition waste,HRP-2-50,50%,Mechanical + Chemical,Milled 30 min + 0.1% grinding aid,12.90* / 27.00* / 47.50
27,Comparison of technical properties of cement pastes with different activated recycled powder from construction and demolition waste,HRP-3-10,10%,Mechanical + Nano,Milled 30 min + 5% solid nano-CaCO3 slurry,23.00* / 40.50* / 69.50
27,Comparison of technical properties of cement pastes with different activated recycled powder from construction and demolition waste,HRP-3-20,20%,Mechanical + Nano,Milled 30 min + 5% solid nano-CaCO3 slurry,17.90* / 37.80* / 66.80
27,Comparison of technical properties of cement pastes with different activated recycled powder from construction and demolition waste,HRP-3-30,30%,Mechanical + Nano,Milled 30 min + 5% solid nano-CaCO3 slurry,16.20* / 34.80* / 56.50
27,Comparison of technical properties of cement pastes with different activated recycled powder from construction and demolition waste,HRP-3-40,40%,Mechanical + Nano,Milled 30 min + 5% solid nano-CaCO3 slurry,12.40* / 28.50* / 49.20
27,Comparison of technical properties of cement pastes with different activated recycled powder from construction and demolition waste,HRP-3-50,50%,Mechanical + Nano,Milled 30 min + 5% solid nano-CaCO3 slurry,10.20* / 25.40* / 37.50
28,Use of fine recycled concrete aggregates in concrete: A critical review,"Evangelista [26, 29, 97]",0% to 100%,,"Lab, jaw crusher",Compressive: 54.8–59.3 MPa; Tensile: 2.95–3.85 MPa
28,Use of fine recycled concrete aggregates in concrete: A critical review,Carro-Lόpez [31],0% to 100%,,Field,Compressive: 40.0–80.0 MPa
28,Use of fine recycled concrete aggregates in concrete: A critical review,Khatib [28],0% to 100%,,Field,Compressive: 30.0–46.7 MPa
28,Use of fine recycled concrete aggregates in concrete: A critical review,"Sarhat [33, 34]",0% to 100%,,Field (37-year-old parent concrete),Compressive: 40.0–42.0 MPa; Tensile: 3.00–3.40 MPa
28,Use of fine recycled concrete aggregates in concrete: A critical review,Levy [98],0% to 100%,,Field (6-month-old parent concrete),Compressive: 46.3–56.1 MPa
28,Use of fine recycled concrete aggregates in concrete: A critical review,Kou [34] (w/c=0.53),0% to 100%,,Field,Compressive: 38.7–44.5 MPa; Tensile: 2.40–2.90 MPa
28,Use of fine recycled concrete aggregates in concrete: A critical review,Kou [34] (w/c=0.44),0% to 100%,,Field,Compressive: 53.2–64.3 MPa; Tensile: 2.90–3.50 MPa
28,Use of fine recycled concrete aggregates in concrete: A critical review,Dapena [19],0% to 10%,,Field,Compressive: 45.9–52.0 MPa
28,Use of fine recycled concrete aggregates in concrete: A critical review,Yaprak [100],0% to 100%,,Lab,Compressive: 29.0–45.0 MPa
28,Use of fine recycled concrete aggregates in concrete: A critical review,Zega [30],0% to 30%,,Field,Compressive: 41.4–43.6 MPa; Tensile: 4.00–4.40 MPa
28,Use of fine recycled concrete aggregates in concrete: A critical review,Pereira [35] (Plain),0% to 100%,,"Lab, jaw crusher",Compressive: 37.6–40.0 MPa; Tensile: 2.60–2.90 MPa
28,Use of fine recycled concrete aggregates in concrete: A critical review,Pereira [35] (+SP1),0% to 100%,Superplasticizer,Lignosulfonate SP,Compressive: 45.1–53.7 MPa; Tensile: 3.00–3.70 MPa
28,Use of fine recycled concrete aggregates in concrete: A critical review,Pereira [35] (+SP2),0% to 100%,Superplasticizer,Modified Polycarboxylates,Compressive: 63.0–65.4 MPa; Tensile: 3.40–4.50 MPa
28,Use of fine recycled concrete aggregates in concrete: A critical review,Geng [101],0% to 80%,,Field,Compressive: 21.5–46.7 MPa
28,Use of fine recycled concrete aggregates in concrete: A critical review,Kim [102],0% to 100%,,Field,Compressive: 27.4–31.5 MPa; Tensile: 2.58–2.80 MPa
28,Use of fine recycled concrete aggregates in concrete: A critical review,Khoshkenari [103] (AW),0% to 100%,,Lab (30 MPa parent concrete),Compressive: 27.9–38.0 MPa; Tensile: 2.80–4.20 MPa
28,Use of fine recycled concrete aggregates in concrete: A critical review,Khoshkenari [103] (SP),0% to 100%,Superplasticizer,Silica Fume + Naphthalene formal.,Compressive: 32.8–38.0 MPa; Tensile: 3.20–4.20 MPa
28,Use of fine recycled concrete aggregates in concrete: A critical review,"Cartuxo [104, 105] (Plain)",0% to 100%,,"Lab, jaw crusher",Compressive: 41.20–51.17 MPa
28,Use of fine recycled concrete aggregates in concrete: A critical review,"Cartuxo [104, 105] (SP1)",0% to 100%,Superplasticizer,Sikament 400 plus,Compressive: 47.36–66.79 MPa
28,Use of fine recycled concrete aggregates in concrete: A critical review,"Cartuxo [104, 105] (SP2)",0% to 100%,Superplasticizer,SikaPlast 898,Compressive: 64.72–80.64 MPa
28,Use of fine recycled concrete aggregates in concrete: A critical review,Zhang [107],0% to 100%,Pre-carbonation,Carbonated fRCA,Compressive: Reported across aging cycles
28,Use of fine recycled concrete aggregates in concrete: A critical review,Yildirim [108],0% to 100%,Pre-carbonation,50% and 100% Pre-carbonation,Compressive: 32.26–38.28 MPa; Tensile: 2.39–3.28 MPa
28,Use of fine recycled concrete aggregates in concrete: A critical review,Mardani-Aghabaglou [109],0% to 60%,,"Lab, hammer crusher",Compressive: Close to control mix
28,Use of fine recycled concrete aggregates in concrete: A critical review,Bogas [110] (NC),0% to 100%,,"Lab, jaw crusher",Compressive: 43.1–50.2 MPa
28,Use of fine recycled concrete aggregates in concrete: A critical review,Bogas [110] (HC+SP),0% to 100%,Superplasticizer,Polycarboxylate SP,Compressive: 58.8–81.0 MPa
28,Use of fine recycled concrete aggregates in concrete: A critical review,Bogas [110] (HC+SP+AEA),0% to 100%,Multi-Admixture,Polycarboxylate SP + Air Entraining,Compressive: 44.9–67.9 MPa
28,Use of fine recycled concrete aggregates in concrete: A critical review,Bendimerad [111],0% to 30%,,Field,Compressive: 29.0–31.4 MPa
28,Use of fine recycled concrete aggregates in concrete: A critical review,"Fan [27, 57] (Single-stage)",0% to 100%,,Field,Compressive: 37.8–56.3 MPa
28,Use of fine recycled concrete aggregates in concrete: A critical review,"Fan [27, 57] (Multi-stage)",0% to 100%,,Field,Compressive: 49.6–56.3 MPa
28,Use of fine recycled concrete aggregates in concrete: A critical review,Kumar [113],0% to 100%,,Field,Compressive: 35.21–40.72 MPa; Tensile: 3.70–3.97 MPa
28,Use of fine recycled concrete aggregates in concrete: A critical review,"Evangelista [114, 115]",0% to 100%,Slurry Coating,"CO2, SF, FA, nano-SiO2 coatings",Compressive: 30.7–33.6 MPa; Tensile: 2.84–3.42 MPa
28,Use of fine recycled concrete aggregates in concrete: A critical review,Zhang [37],0% to 100%,Slurry Coating,"FA, Slag, Polyvinyl Alcohol coating",Compressive: 108.0–122.0 MPa
29,Environmental perspectives of recycled concrete powder as cement replacement,RCP 0,0%,,"Powder fraction size: 0–0,063 mm",51.6 MPa
29,Environmental perspectives of recycled concrete powder as cement replacement,RCP 10,10%,,"Powder fraction size: 0–0,063 mm",41.3 MPa
29,Environmental perspectives of recycled concrete powder as cement replacement,RCP 20,20%,,"Powder fraction size: 0–0,063 mm",31.7 MPa
29,Environmental perspectives of recycled concrete powder as cement replacement,RCP 30,30%,,"Powder fraction size: 0–0,063 mm",22.8 MPa
29,Environmental perspectives of recycled concrete powder as cement replacement,RCP 40,40%,,"Powder fraction size: 0–0,063 mm",13.6 MPa
29,Environmental perspectives of recycled concrete powder as cement replacement,RCP 50,50%,,"Powder fraction size: 0–0,063 mm",10.0 MPa
30,Utilizing thermal activation treatment to improve the properties of waste cementitious powder and its newmade cementitious materials,M-0WCP/M-0WMP/M-0WPP,0%,,,37.08 MPa / 8.62 MPa
30,Utilizing thermal activation treatment to improve the properties of waste cementitious powder and its newmade cementitious materials,M-30WCP-20C,30%,None (Room temperature),20 °C,27.32 MPa / 6.68 MPa
30,Utilizing thermal activation treatment to improve the properties of waste cementitious powder and its newmade cementitious materials,M-30WCP-600C,30%,Thermal Activation,"600 °C, 2 h duration",28.89 MPa / 6.82 MPa
30,Utilizing thermal activation treatment to improve the properties of waste cementitious powder and its newmade cementitious materials,M-30WCP-800C,30%,Thermal Activation,"800 °C, 2 h duration",32.16 MPa / 7.73 MPa
30,Utilizing thermal activation treatment to improve the properties of waste cementitious powder and its newmade cementitious materials,M-30WCP-1000C,30%,Thermal Activation,"1000 °C, 2 h duration",31.55 MPa / 7.56 MPa
30,Utilizing thermal activation treatment to improve the properties of waste cementitious powder and its newmade cementitious materials,M-30WCP-1200C,30%,Thermal Activation,"1200 °C, 2 h duration",20.25 MPa / 4.95 MPa
30,Utilizing thermal activation treatment to improve the properties of waste cementitious powder and its newmade cementitious materials,M-30WMP-20C,30%,None (Room temperature),20 °C,27.1 MPa / 6.57 MPa
30,Utilizing thermal activation treatment to improve the properties of waste cementitious powder and its newmade cementitious materials,M-30WMP-600C,30%,Thermal Activation,"600 °C, 2 h duration",28.76 MPa / 6.91 MPa
30,Utilizing thermal activation treatment to improve the properties of waste cementitious powder and its newmade cementitious materials,M-30WMP-800C,30%,Thermal Activation,"800 °C, 2 h duration",27.9 MPa / 6.51 MPa
30,Utilizing thermal activation treatment to improve the properties of waste cementitious powder and its newmade cementitious materials,M-30WMP-1000C,30%,Thermal Activation,"1000 °C, 2 h duration",23.89 MPa / 5.92 MPa
30,Utilizing thermal activation treatment to improve the properties of waste cementitious powder and its newmade cementitious materials,M-30WMP-1200C,30%,Thermal Activation,"1200 °C, 2 h duration",22.63 MPa / 5.37 MPa
30,Utilizing thermal activation treatment to improve the properties of waste cementitious powder and its newmade cementitious materials,M-30WPP-20C,30%,None (Room temperature),20 °C,26.59 MPa / 6.44 MPa
30,Utilizing thermal activation treatment to improve the properties of waste cementitious powder and its newmade cementitious materials,M-30WPP-600C,30%,Thermal Activation,"600 °C, 2 h duration",33.4 MPa / 7.73 MPa
30,Utilizing thermal activation treatment to improve the properties of waste cementitious powder and its newmade cementitious materials,M-30WPP-800C,30%,Thermal Activation,"800 °C, 2 h duration",31.83 MPa / 7.56 MPa
30,Utilizing thermal activation treatment to improve the properties of waste cementitious powder and its newmade cementitious materials,M-30WPP-1000C,30%,Thermal Activation,"1000 °C, 2 h duration",31.16 MPa / 7.03 MPa
30,Utilizing thermal activation treatment to improve the properties of waste cementitious powder and its newmade cementitious materials,M-30WPP-1200C,30%,Thermal Activation,"1200 °C, 2 h duration",22.25 MPa / 4.54 MPa
31,CO2 mineralization of demolished concrete wastes into a supplementary cementitious material – a new CCU approach for the cement industry,CEM-cRCP_I,40%,Wet carbonation / Aqueous mineralization,Ground Portland cement paste (CEM-I); 10% CO2 gas flow at ambient T and normal pressure,"Graph-derived (Fig 5B):
1d (~10 MPa)
2d (~19 MPa)
7d (~40 MPa)
28d (~48 MPa)
90d (~50 MPa)"
31,CO2 mineralization of demolished concrete wastes into a supplementary cementitious material – a new CCU approach for the cement industry,CEM-cRCP_III,40%,Wet carbonation / Aqueous mineralization,Ground slag-containing composite cement paste (CEM-III); 10% CO2 gas flow at ambient T and normal pressure,"Graph-derived (Fig 5B):
1d (~10.5 MPa)
2d (~20 MPa)
7d (~42 MPa)
28d (~51 MPa)
90d (~55 MPa)"
32,Evaluation of waste concrete recycled powder (WCRP) on the preparation of low-exothermic cement,J0,0%,,Control Mix,~31.7 MPa
32,Evaluation of waste concrete recycled powder (WCRP) on the preparation of low-exothermic cement,J1,10% WCRP,Mechanical Grinding,30 min ball milling,29.58 MPa
32,Evaluation of waste concrete recycled powder (WCRP) on the preparation of low-exothermic cement,J2,20% WCRP,Mechanical Grinding,30 min ball milling,~24.0 MPa
32,Evaluation of waste concrete recycled powder (WCRP) on the preparation of low-exothermic cement,J3,30% WCRP,Mechanical Grinding,30 min ball milling,~22.5 MPa
32,Evaluation of waste concrete recycled powder (WCRP) on the preparation of low-exothermic cement,J4,40% WCRP,Mechanical Grinding,30 min ball milling,~18.2 MPa
32,Evaluation of waste concrete recycled powder (WCRP) on the preparation of low-exothermic cement,J5,10% FA,,Class I fly ash,
32,Evaluation of waste concrete recycled powder (WCRP) on the preparation of low-exothermic cement,J6,10% SF,,Silica fume,
32,Evaluation of waste concrete recycled powder (WCRP) on the preparation of low-exothermic cement,JF11,21% WCRP + 9% (FA+SF),Mechanical Grinding,FA:SF ratio = 3:2,~24.2 MPa
32,Evaluation of waste concrete recycled powder (WCRP) on the preparation of low-exothermic cement,JF12,15% WCRP + 15% (FA+SF),Mechanical Grinding,FA:SF ratio = 3:2,~36.0 MPa
32,Evaluation of waste concrete recycled powder (WCRP) on the preparation of low-exothermic cement,JF21,28% WCRP + 12% (FA+SF),Mechanical Grinding,FA:SF ratio = 3:2,~19.5 MPa
32,Evaluation of waste concrete recycled powder (WCRP) on the preparation of low-exothermic cement,JF22,20% WCRP + 20% (FA+SF),Mechanical Grinding,FA:SF ratio = 3:2,~26.8 MPa
32,Evaluation of waste concrete recycled powder (WCRP) on the preparation of low-exothermic cement,JF31,21% WCRP + 9% (FA+SF),Mechanical Grinding,FA:SF ratio = 4:1,~23.5 MPa
32,Evaluation of waste concrete recycled powder (WCRP) on the preparation of low-exothermic cement,JF32,15% WCRP + 15% (FA+SF),Mechanical Grinding,FA:SF ratio = 4:1,~30.2 MPa
32,Evaluation of waste concrete recycled powder (WCRP) on the preparation of low-exothermic cement,JF41,60% OPC + 28% WCRP + 12% (FA+SF),Mechanical Grinding,FA:SF ratio = 4:1,~18.5 MPa
32,Evaluation of waste concrete recycled powder (WCRP) on the preparation of low-exothermic cement,JF42,60% OPC + 20% WCRP + 20% (FA+SF),Mechanical Grinding,FA:SF ratio = 4:1,~23.1 MPa
33,Developing circular concrete: Acid treatment of waste concrete fines,Silica-rich residue blend,30%,,Tested in Frattini test (8 days at 40 °C),
34,Role of recycled concrete powder as sand replacement in the properties of cement mortar,REF,0%,,No RCP used,See Figure 8 & Figure 9
34,Role of recycled concrete powder as sand replacement in the properties of cement mortar,RCPP-W4-10%,0%,,"Parent paste W/C = 0.4, particle size < 150 μm",See Figure 8 & Figure 9
34,Role of recycled concrete powder as sand replacement in the properties of cement mortar,RCPP-W4-20%,0%,,"Parent paste W/C = 0.4, particle size < 150 μm",See Figure 8 & Figure 9
34,Role of recycled concrete powder as sand replacement in the properties of cement mortar,RCPP-W4-30%,0%,,"Parent paste W/C = 0.4, particle size < 150 μm",See Figure 8 & Figure 9
34,Role of recycled concrete powder as sand replacement in the properties of cement mortar,RCPP-W5-10%,0%,,"Parent paste W/C = 0.5, particle size < 150 μm",See Figure 8 & Figure 9
34,Role of recycled concrete powder as sand replacement in the properties of cement mortar,RCPP-W5-20%,0%,,"Parent paste W/C = 0.5, particle size < 150 μm",See Figure 8 & Figure 9
34,Role of recycled concrete powder as sand replacement in the properties of cement mortar,RCPP-W5-30%,0%,,"Parent paste W/C = 0.5, particle size < 150 μm",See Figure 8 & Figure 9
34,Role of recycled concrete powder as sand replacement in the properties of cement mortar,RCPP-W6-10%,0%,,"Parent paste W/C = 0.6, particle size < 150 μm",See Figure 8 & Figure 9
34,Role of recycled concrete powder as sand replacement in the properties of cement mortar,RCPP-W6-20%,0%,,"Parent paste W/C = 0.6, particle size < 150 μm",See Figure 8 & Figure 9
34,Role of recycled concrete powder as sand replacement in the properties of cement mortar,RCPP-W6-30%,0%,,"Parent paste W/C = 0.6, particle size < 150 μm",See Figure 8 & Figure 9
34,Role of recycled concrete powder as sand replacement in the properties of cement mortar,RCMP-W5-10%,0%,,"Parent mortar W/C = 0.5, A/C = 3, size < 150 μm",See Figure 8 & Figure 9
34,Role of recycled concrete powder as sand replacement in the properties of cement mortar,RCMP-W5-20%,0%,,"Parent mortar W/C = 0.5, A/C = 3, size < 150 μm",See Figure 8 & Figure 9
34,Role of recycled concrete powder as sand replacement in the properties of cement mortar,RCMP-W5-30%,0%,,"Parent mortar W/C = 0.5, A/C = 3, size < 150 μm",See Figure 8 & Figure 9
35,Closed-loop recycling of C&D waste: Mechanical properties of concrete with the repeatedly recycled C&D powder as partial cement replacement,NAC,0%,,Control mixture with natural aggregates,36.8 MPa
35,Closed-loop recycling of C&D waste: Mechanical properties of concrete with the repeatedly recycled C&D powder as partial cement replacement,RPC1-10%,10%,,"1st generation RP, particle size < 150 µm",~36.5 MPa (Graph-derived)
35,Closed-loop recycling of C&D waste: Mechanical properties of concrete with the repeatedly recycled C&D powder as partial cement replacement,RPC1-20%,20%,,"1st generation RP, particle size < 150 µm",~34.0 MPa (Graph-derived)
35,Closed-loop recycling of C&D waste: Mechanical properties of concrete with the repeatedly recycled C&D powder as partial cement replacement,RPC1-30%,30%,,"1st generation RP, particle size < 150 µm",~26.0 MPa (Graph-derived)
35,Closed-loop recycling of C&D waste: Mechanical properties of concrete with the repeatedly recycled C&D powder as partial cement replacement,RPC2-10%,10%,,"2nd generation RP, particle size < 150 µm",~35.5 MPa (Graph-derived)
35,Closed-loop recycling of C&D waste: Mechanical properties of concrete with the repeatedly recycled C&D powder as partial cement replacement,RPC2-20%,20%,,"2nd generation RP, particle size < 150 µm",~32.5 MPa (Graph-derived)
35,Closed-loop recycling of C&D waste: Mechanical properties of concrete with the repeatedly recycled C&D powder as partial cement replacement,RPC2-30%,30%,,"2nd generation RP, particle size < 150 µm",~26.0 MPa (Graph-derived)
35,Closed-loop recycling of C&D waste: Mechanical properties of concrete with the repeatedly recycled C&D powder as partial cement replacement,RPC3-10%,10%,,"3rd generation RP, particle size < 150 µm",~34.0 MPa (Graph-derived)
35,Closed-loop recycling of C&D waste: Mechanical properties of concrete with the repeatedly recycled C&D powder as partial cement replacement,RPC3-20%,20%,,"3rd generation RP, particle size < 150 µm",~31.5 MPa (Graph-derived)
35,Closed-loop recycling of C&D waste: Mechanical properties of concrete with the repeatedly recycled C&D powder as partial cement replacement,RPC3-30%,30%,,"3rd generation RP, particle size < 150 µm",~26.2 MPa (Graph-derived)
36,"Recycled concrete fine powder (RFP) as cement partial replacement: Influences on the physical properties, hydration characteristics, and microstructure of blended cement",0% RFP (Table 4 / Fig 11),0%,,Ground to median particle size 22.7 µm (cement benchmark),"Flexural: 5.4 MPa (3d), 7.3 MPa (7d), 8.6 MPa (28d)
* Compressive: 21.0 MPa (3d), 35.1 MPa (7d), 43.9 MPa (28d)"
36,"Recycled concrete fine powder (RFP) as cement partial replacement: Influences on the physical properties, hydration characteristics, and microstructure of blended cement",10% RFP (Table 4 / Fig 11),10%,Mechanical Activation (Ball milling),Ball milled for 60 min to median size 22.7 µm,"Flexural: 5.7 MPa (3d), 6.6 MPa (7d), 7.3 MPa (28d)
* Compressive: 24.7 MPa (3d), 32.8 MPa (7d), 43.5 MPa (28d)"
36,"Recycled concrete fine powder (RFP) as cement partial replacement: Influences on the physical properties, hydration characteristics, and microstructure of blended cement",30% RFP (Table 4 / Fig 11),30%,Mechanical Activation (Ball milling),Ball milled for 60 min to median size 22.7 µm,"Flexural: 4.5 MPa (3d), 4.7 MPa (7d), 6.7 MPa (28d)
* Compressive: 19.1 MPa (3d), 24.0 MPa (7d), 33.3 MPa (28d)"
36,"Recycled concrete fine powder (RFP) as cement partial replacement: Influences on the physical properties, hydration characteristics, and microstructure of blended cement",50% RFP (Table 4 / Fig 11),50%,Mechanical Activation (Ball milling),Ball milled for 60 min to median size 22.7 µm,"Flexural: 3.5 MPa (3d), 3.6 MPa (7d), 5.4 MPa (28d)
* Compressive: 11.5 MPa (3d), 15.2 MPa (7d), 20.5 MPa (28d)"
36,"Recycled concrete fine powder (RFP) as cement partial replacement: Influences on the physical properties, hydration characteristics, and microstructure of blended cement",70% RFP (Fig 9 / Table 5),70%,Mechanical Activation (Ball milling),Ball milled for 60 min to median size 22.7 µm,
36,"Recycled concrete fine powder (RFP) as cement partial replacement: Influences on the physical properties, hydration characteristics, and microstructure of blended cement",90% RFP (Fig 9 / Table 5),90%,Mechanical Activation (Ball milling),Ball milled for 60 min to median size 22.7 µm,
37,Effect of Recycled Mixed Powder on the Mechanical Properties and Microstructure of Concrete,0% Control,0%,,No RMP added,"7d Compressive Strength: ~29.1 MPa;
28d Compressive Strength: ~33.6 MPa (GRAPH-DERIVED)"
37,Effect of Recycled Mixed Powder on the Mechanical Properties and Microstructure of Concrete,15% (8:2),15%,Mechanical activation,"Mass ratio of RBP:RCP = 8:2; RBP ground 10 min, RCP ground 30 min","7d Compressive Strength: ~25.7 MPa;
28d Compressive Strength: ~30.5 MPa (GRAPH-DERIVED)"
37,Effect of Recycled Mixed Powder on the Mechanical Properties and Microstructure of Concrete,15% (6:4),15%,Mechanical activation,"Mass ratio of RBP:RCP = 6:4; RBP ground 10 min, RCP ground 30 min","7d Compressive Strength: ~27.4 MPa;
28d Compressive Strength: ~35.0 MPa (GRAPH-DERIVED)"
37,Effect of Recycled Mixed Powder on the Mechanical Properties and Microstructure of Concrete,30% (8:2),30%,Mechanical activation,"Mass ratio of RBP:RCP = 8:2; RBP ground 10 min, RCP ground 30 min","7d Compressive Strength: ~20.0 MPa;
28d Compressive Strength: ~27.0 MPa (GRAPH-DERIVED)"
37,Effect of Recycled Mixed Powder on the Mechanical Properties and Microstructure of Concrete,30% (6:4),30%,Mechanical activation,"Mass ratio of RBP:RCP = 6:4; RBP ground 10 min, RCP ground 30 min","7d Compressive Strength: ~22.5 MPa;
28d Compressive Strength: ~28.2 MPa (GRAPH-DERIVED)"
37,Effect of Recycled Mixed Powder on the Mechanical Properties and Microstructure of Concrete,45% (8:2),45%,Mechanical activation,"Mass ratio of RBP:RCP = 8:2; RBP ground 10 min, RCP ground 30 min","7d Compressive Strength: ~19.2 MPa;
28d Compressive Strength: ~21.2 MPa (GRAPH-DERIVED)"
37,Effect of Recycled Mixed Powder on the Mechanical Properties and Microstructure of Concrete,45% (6:4),45%,Mechanical activation,"Mass ratio of RBP:RCP = 6:4; RBP ground 10 min, RCP ground 30 min","7d Compressive Strength: ~20.3 MPa;
28d Compressive Strength: ~24.2 MPa (GRAPH-DERIVED)"
38,Economical and eco-friendly masonry mortar containing waste concrete powder as a supplementary cementitious material,O100-W0,0%,,Water/binder ratio: 0.60,39.7 MPa
38,Economical and eco-friendly masonry mortar containing waste concrete powder as a supplementary cementitious material,O85-W15,15%,,Water/binder ratio: 0.60,34.6 MPa
38,Economical and eco-friendly masonry mortar containing waste concrete powder as a supplementary cementitious material,O70-W30,30%,,Water/binder ratio: 0.60,26.8 MPa
38,Economical and eco-friendly masonry mortar containing waste concrete powder as a supplementary cementitious material,O60-W40,40%,,Water/binder ratio: 0.60,20.1 MPa
38,Economical and eco-friendly masonry mortar containing waste concrete powder as a supplementary cementitious material,O40-W60,60%,,Water/binder ratio: 0.60,15.8 MPa
38,Economical and eco-friendly masonry mortar containing waste concrete powder as a supplementary cementitious material,O25-W75,75%,,Water/binder ratio: 0.60,5.8 MPa
38,Economical and eco-friendly masonry mortar containing waste concrete powder as a supplementary cementitious material,O0-W100,100%,,Water/binder ratio: 0.60,1.6 MPa
39,Eco-friendly treatment of recycled concrete fines as supplementary cementitious materials,Control,0%,,w/b = 0.5,39.17 MPa
39,Eco-friendly treatment of recycled concrete fines as supplementary cementitious materials,5%RCF (Untreated),5%,,w/b = 0.5,Graph-derived (~91.2% of Control)
39,Eco-friendly treatment of recycled concrete fines as supplementary cementitious materials,5%RCF (0.1%–1% TA),5%,Tannic Acid Treatment,0.1% to 1.0% TA concentration,Graph-derived (~96% to 101.4% of Control)
39,Eco-friendly treatment of recycled concrete fines as supplementary cementitious materials,10%RCF (Untreated),10%,,w/b = 0.5,Graph-derived (100% of untreated base level / lower than control)
39,Eco-friendly treatment of recycled concrete fines as supplementary cementitious materials,10%RCF (0.1% TA),10%,Tannic Acid Treatment,0.1% TA concentration,112.2% of untreated RCF mortar
39,Eco-friendly treatment of recycled concrete fines as supplementary cementitious materials,10%RCF (0.3% TA),10%,Tannic Acid Treatment,0.3% TA concentration,125.6% of untreated RCF mortar
39,Eco-friendly treatment of recycled concrete fines as supplementary cementitious materials,10%RCF (0.5% TA),10%,Tannic Acid Treatment,0.5% TA concentration,126.3% of untreated RCF mortar
39,Eco-friendly treatment of recycled concrete fines as supplementary cementitious materials,10%RCF (0.75% TA),10%,Tannic Acid Treatment,0.75% TA concentration,117.3% of untreated RCF mortar
39,Eco-friendly treatment of recycled concrete fines as supplementary cementitious materials,10%RCF (1.0% TA),10%,Tannic Acid Treatment,1.0% TA concentration,113.1% of untreated RCF mortar
39,Eco-friendly treatment of recycled concrete fines as supplementary cementitious materials,15%RCF (Untreated),15%,,w/b = 0.5,Graph-derived (100% of untreated base level)
39,Eco-friendly treatment of recycled concrete fines as supplementary cementitious materials,15%RCF (0.1% TA),15%,Tannic Acid Treatment,0.1% TA concentration,114.7% of untreated RCF mortar
39,Eco-friendly treatment of recycled concrete fines as supplementary cementitious materials,15%RCF (0.3% TA),15%,Tannic Acid Treatment,0.3% TA concentration,121.2% of untreated RCF mortar
39,Eco-friendly treatment of recycled concrete fines as supplementary cementitious materials,15%RCF (0.5% TA),15%,Tannic Acid Treatment,0.5% TA concentration,126.5% of untreated RCF mortar
39,Eco-friendly treatment of recycled concrete fines as supplementary cementitious materials,15%RCF (0.75% TA),15%,Tannic Acid Treatment,0.75% TA concentration,126.3% of untreated RCF mortar
39,Eco-friendly treatment of recycled concrete fines as supplementary cementitious materials,15%RCF (1.0% TA),15%,Tannic Acid Treatment,1.0% TA concentration,118.2% of untreated RCF mortar
39,Eco-friendly treatment of recycled concrete fines as supplementary cementitious materials,20%RCF (Untreated),20%,,w/b = 0.5,Graph-derived (~92.9% of untreated base level)
39,Eco-friendly treatment of recycled concrete fines as supplementary cementitious materials,20%RCF (0.1%–1% TA),20%,Tannic Acid Treatment,0.1% to 1.0% TA concentration,Graph-derived (~104.3% to 110.5% of untreated RCF mortar)
40,High-temperature CO2 for accelerating the carbonation of recycled concrete fines,Pure cement paste,0%,,Baseline mix design,100% SAI at all ages
40,High-temperature CO2 for accelerating the carbonation of recycled concrete fines,CRCF-20°C,20%,Carbonation at 20°C,"20% CO2, 30 min duration",~78.5% SAI at 28 days
40,High-temperature CO2 for accelerating the carbonation of recycled concrete fines,CRCF-60°C,20%,Carbonation at 60°C,"20% CO2, 30 min duration",88.9% SAI at 28 days
40,High-temperature CO2 for accelerating the carbonation of recycled concrete fines,CRCF-100°C,20%,Carbonation at 100°C,"20% CO2, 30 min duration",97.9% SAI at 28 days
40,High-temperature CO2 for accelerating the carbonation of recycled concrete fines,CRCF-140°C,20%,Carbonation at 140°C,"20% CO2, 30 min duration",95.6% SAI at 28 days
41,Early-age behavior and mechanical properties of cement-based materials with various types and fineness of recycled powder,M-0RPP,0%,,w/b = 0.50,100% (Control baseline)
