Repository: Laxmidhar9823/Google-project-Civil

File: Data/pipeline_rcf/out/papers_wide.csv (part 2 of 5)
%, Pressure: 0.1 MPa",,,,,,,,,,,,,,0.4,,Plotted as cumulative and volume distributions in Figure 1,,,,CRP: 55.41; CR (RP): 22.23,µm,,,,,CRP: 0.56; CR (RP): 0.86,m²/g,,,,,,,,,,,,,,,,,,,,,,,,,,,,,"CH (Calcium Hydroxide): 12.46 (RP), 4.03 (CRP); CaCO3 (Calcium Carbonate): 8.30 (RP), 52.30 (CRP)",wt%,"RP: CH, ettringite (AFt), C2S, C3S; CRP: CaCO3",,"RP: 12.46% CH, 8.30% CaCO3; CRP: 4.03% CH, 52.30% CaCO3",wt%,Amorphous silica gel layer covers CRP surface,,Silica gel on the surface of CRP reacts with CH,,,,,,,,Zeta potential curves as a function of Ca2+ concentration,mV,"30, 40",%,,,,,,,,,,,,,,,,,,,,,,
21,Study on Properties of Waste Concrete Powder by Thermal Treatment and Application in Mortar,"Yuwu Sui, Chuping Ou, Shu Liu, Jinshuai Zhang and Qingbo Tian",Applied Sciences,2020,10.3390/app10030998,Waste concrete powder (WCP),,Used concrete made before 2015,,"Crushing, screening, and grinding",,<0.125 mm,mm,Thermal treatment,,,,,,"200, 400, 600, 700, 800",°C,3,h,,,,,,,Labor heating furnace,,0.5,,,,,,,,3.08 (at 700 °C); 17.85 (at 600 °C),µm,Distributed from 0.84 to 30,µm,,,,,,,,,,,,,20.50,%,56.75,%,8.42,%,3.99,%,3.84,%,3.49,%,0.49,%,1.08,%,1.04,%,P2O5: 0.13,%,"Larnite (β-C2S), calcium silicates (Ca3SiO5 and Ca2SiO4), Quartz, Calcite",,,,,,,,,,See Activity Index entries in Table 3,%,Endothermic peak from about 700 to 900,°C,"Free calcium oxide content: 0.1 (unheated), 0.15 (200 °C), 0.2 (400 °C), 0.4 (600 °C), 0.8 (700 °C), 3.6 (800 °C)",%,30,%,30 (WCP treated at 700 °C),%,"3-Day:
24,"Utilization of Recycled Concrete Powder in Cement Composite: Strength, Microstructure and Hydration Characteristics","Xi Chen, Ying Li, Hualei Bai, Liyuan Ma",Journal of Renewable Materials,2021,10.32604/jrm.2021.015394,Recycled concrete powder (RCP),,Waste concrete beam,,"Mechanical pre-treatment (crushing, screening/sieving, and ball milling)",,"30 min pulverization duration, selected under 0.15 mm","min, mm",,,,,,,,,,,,,,,,,,,"0.45 (for pastes J0-J4, F11-F22), 0.5 (for mortars S0-S4)",,Particles under 0.15 mm,mm,,,,,,,,,467,m^2/Kg,,,,,,,,,856,Kg/m^3,27.8,%,29.1,%,6.70,%,2.73,%,4.49,%,1.11,%,0.56,%,1.09,%,,,"TiO₂: 0.34, CO₂: 25.7",%,"Quartz (A-SiO2), Calcite (=-CaCO3), Dolomite (c-CaMg(CO)), Portlandite (D-Ca(OH)2), Anorthite (E -CaAl2Si2O8)",,,,,,,,,,,,Higher total hydration heat than fly ash and silica fume from 0 to 72 h (at 10% dosage),J/g,,,"10%, 20%, 30%, 40% (single-doped); 30% total replacement for composite designs (containing varying combinations of RCP, FA, and SF)",%,15% RCP (when blended with 15% FA+SF at FA:SF = 3:2),%,"3-Day Strength:
S0: ~27 MPa
S1: ~26.5 MPa
S2: ~23.5 MPa
S3: ~20 MPa
S4: ~18 MPa
FS11: ~18.5 MPa
FS12: ~18.2 MPa
FS21: ~18 MPa
FS22: ~20.2 MPa

7-Day Strength:
S0: ~43.2 MPa
S1: ~42.3 MPa
S2: ~36.5 MPa
S3: ~32.5 MPa
S4: ~26.8 MPa
FS11: ~24.2 MPa
FS12: ~25.5 MPa
FS21: ~25 MPa
FS22: ~24.8 MPa

28-Day Strength:
S0: 49.3 MPa
S1: 43.6 MPa
S2: 42.6 MPa
S3: 33.7 MPa
S4: 27.8 MPa
FS11: 36.2 MPa
FS12: 50.6 MPa
FS21: 33.8 MPa
FS22: 40.2 MPa",MPa,>80% for the 20% dosage,%,,,,,"J0: ~4.2 h
J1: ~3.9 h
J2: ~5.3 h
J3: ~4.5 h
J4: ~4.5 h
F11: ~2.0 h
F12: ~2.4 h
F21: ~3.3 h
F22: ~3.0 h",h,"J0: ~5.1 h
J1: ~5.5 h
J2: ~5.9 h
J3: ~7.0 h
J4: ~6.9 h
F11: ~4.1 h
F12: ~5.2 h
F21: ~4.9 h
F22: ~4.5 h",h,"3-Day Strength:
S0: ~6.3 MPa
S1: ~6.0 MPa
S2: ~5.8 MPa
S3: ~4.9 MPa
S4: ~4.7 MPa
FS11: ~4.3 MPa
FS12: ~4.1 MPa
FS21: ~4.2 MPa
FS22: ~4.6. MPa

7-Day Strength:
S0: ~7.9 MPa
S1: ~7.6 MPa
S2: ~6.7 MPa
S3: ~6.0 MPa
S4: ~5.7 MPa
FS11: ~4.8 MPa
FS12: ~5.1 MPa
FS21: ~5.6 MPa
FS22: ~5.2. MPa

28-Day Strength:
S0: 8.5 MPa
S1: 8.2 MPa
S2: 7.5 MPa
S3: 7.0 MPa
S4: 6.5 MPa
FS11: 8.5 MPa
FS12: 9.0 MPa
FS21: 7.1 MPa
FS22: 7.2 MPa",MPa,>80% for the 20% dosage,%,,,,
25,A novel upcycling technique of recycled cement paste powder by a two-step carbonation process,"Xiaoliang Fang, Dongxing Xuan, Baojian Zhan, Weifeng Li, Chi Sun Poon",Journal of Cleaner Production,2021,https://doi.org/10.1016/j.jclepro.2020.125192,Recycled cement paste powder (RCP),,Well-hydrated cement paste (two years old) prepared with an ASTM Type I Portland cement at a water/cement ratio of 0.4,,Crushed and grinded by a ball mill,,,,Two-step carbonation process,,,,"Step 1: Mixed with 0.5 mol/L Na2CO3 solution and 0.5 wt% TEA at a liquid/RCP ratio of 100 for 24 h using a magnetic stirrer.

Step 2: Flow-through pure CO2 gas (>99.99%) at a flow rate of 1.5 L/min for 7 h.",,,,,,,,,,,,,,,,,,,,16.6,µm,65.2,µm,,,,,,,,,,,,,,,21.30,wt%,64.10,wt%,5.63,wt%,3.22,wt%,1.15,wt%,3.54,wt%,,,0.56,wt%,,,"MnO: 0.03
TiO2: 0.23
P2O5: 0.15
SrO: 0.10",wt%,"Portlandite, dicalcium silicate (C2S)",,,,,,,,,,,,,,,,,,,,,,,,,,,,,,,,,,,,,,,
26,Investigation of using recycled powder from the preparation of recycled aggregate as a supplementary cementitious material,"Shujun Li, Jianming Gao, Qiuyi Li, Xiaolong Zhao",Construction and Building Materials,2021,https://doi.org/10.1016/j.conbuildmat.2020.120976,Recycled concrete powder (RCP),,Waste concrete without waste clay bricks,,Laboratory ball milling,,Particle size range controlled within 0-75 µm,µm,,,,,,,,,,,,,,,Adjustable rotational speed,,,,0.5,,,,,,,,,,,,,,"RCP-S: ~3200
RCP-I: ~3050
RCP-II: ~2700
RCP-III: ~1800",m²/kg,"RCP-S: 821
RCP-I: 701
RCP-II: 553
RCP-III: 476",m²/kg,,,,,,,50.93,%,18.18,%,13.55,%,6.37,%,2.73,%,0.92,%,,%,3.50,%,11.32,%,3.82,%,"Quartz, Calcite, Albite",,,,,,Not significant,,,,,,,,Water requirement ratio (WRR): 110 to 114%,%,30,%,,,"28-Day:**
Control: ~42.5
RCP-III: ~28.5
RCP-II: ~30.0
RCP-I: ~31.0
RCP-S: ~32.0

**90-Day:**
Control: ~50.5
RCP-III: ~36.5
RCP-II: ~37.0
RCP-I: ~38.0
RCP-S: ~39.0",MPa,"28-Day:**
RCP-III: ~67%
RCP-II: ~70%
RCP-I: ~73%
RCP-S: ~75%

**90-Day:**
73 to 77% (range reported in text)",%,,,,,,,,,"28-Day:**
Control: ~7.5
RCP-III: ~5.3
RCP-II: ~5.6
RCP-I: ~5.8
RCP-S: ~6.0

**90-Day:**
Control: ~9.2
RCP-III: ~6.6
RCP-II: ~6.8
RCP-I: ~7.0
RCP-S: ~7.2",MPa,"90-Day:**
72 to 78%",%,"90-Day:**
Control: ~0.155
RCP-III: ~0.184
RCP-II: ~0.178
RCP-I: ~0.172
RCP-S: ~0.168",mm,"90-Day:**
8 to 19% higher than control",%
27,Comparison of technical properties of cement pastes with different activated recycled powder from construction and demolition waste,"Tao Meng, Yongpeng Hong, Kanjun Ying, Zhongjia Wang",Cement and Concrete Composites,2021,https://doi.org/10.1016/j.cemconcomp.2021.104065,Hybrid Recycled Powder (HRP),,Construction and demolition waste (C&DW),,Ball mill grinding,,"Grinding time: 30 min, Mass: 10 kg, Power: 2.2 kW",,"Mechanical, Chemical, and Nano activations",,Grinding aid dosage: 0.1% by mass of NHRP; Nano-CaCO3 slurry solid content: 5%,,,,,,,,Ball mill grinding,,30,min,,,Grinding aid main component: triethanolamine,,0.3,,,,,,,,,,NHRP: 262.0; HRP-1: 22.22; HRP-2: 21.652,µm,,,,,,,,,,,,,65.26,%,4.48,%,11.05,%,3.18,%,1.34,%,,,0.22,%,1.87,%,7.21,%,TiO2: 0.6,%,"SiO2, CaCO3, Mica, Anorthite, Dihydrate gypsum",,,,,,Potential pozzolanic activity indicated,,,,,,,,,,"10, 20, 30, 40, 50",%,,,"Non-activated 20% HRP (NHRP):
3d: 17.10 [GRAPH-DERIVED]
7d: 33.76 [GRAPH-DERIVED]
28d: 54.52 [GRAPH-DERIVED]

Chemically activated 20% HRP (HRP-2):
3d: 23.25
7d: 40.01
28d: 73.46

Control Paste (0% HRP):
3d: 56.42
7d: 70.92
28d: 104.83",MPa,"HRP-2 at 20% Replacement:
3d: higher by 35.94% than NHRP
7d: higher by 18.50% than NHRP
28d: higher by 34.75% than NHRP",%,,,,,,,,,,,,,,,,
28,Use of fine recycled concrete aggregates in concrete: A critical review,"Marija Nedeljković, Jeanette Visser, Branko Šavija, Siska Valcke, Erik Schlangen",Journal of Building Engineering,2021,10.1016/j.jobe.2021.102196,"fRCA (fine recycled concrete aggregates), recycled concrete powder, ADR fines",,"Construction and Demolition Waste (C&DW), precast industry, laboratory crushed mortars and concretes",,"Mechanical crushing (rotor crusher, jaw crusher, cone crusher, impact crusher, roll crusher, smart crusher, vertical shaft impact (VSI) crusher), heating and grinding (Advanced Dry Recovery)",,"Rotor speeds: 55, 65, 75",m/s,"Chemical acid treatment, Pre-carbonation, Slurry coating",,,,,,,,,,Grinding,,,,,,,,"0.35, 0.44, 0.5, 0.53, 0.6, 0.7",,"S-shape curves; fractions analyzed include 0-0.250 mm, 0-150 μm, 250-300 μm, 0.6-1.2 mm",,,,,,,,< 4,mm,5.3 (for 0-4 mm fRCA); 9.9 (for fines < 63 μm),m^2/g,,,,,"4.28 to 13.1 (Average: 8.4); 12, 9, 8.1, 7 (VSI speeds); 11.2",%,,,,,48.0–84.2; 31.1; 41.2; 75.5,%,2.4–13.9; 10–23; 12.4; 35.2; 11.2,%,5.0–17.2; 8.7; 6.4; 4.6,%,2.7; 3.0; 1.6,%,,,"Water soluble: < 1, 0.08–0.24; Acid soluble: 0.27–1.53",%,Na2Oeq: 0.46–1.5,%,,,3.4–19.6; 9–23,%,"Total sulfur: < 1, 0.35–0.62; Water-soluble Cl⁻: 0.002, < 0.01; Acid-soluble Cl⁻: 0.02",%,"Quartz, Crystalline phases, Adhered cement paste, Limestone, Ettringite, Monosulfoaluminates, Gibbsite, Gypsum, Feldspars",wt%,"Quartz, feldspars, calcite/limestone, ettringite, monosulfoaluminates, gibbsite, gypsum",,,,Non-reactive,,,,,,Substitution of natural sand by fRCA does not change the degree of cement hydration,,,,,%,,%,Ranges from 17.8 to 122.0 across reported matrix configurations,MPa,"Max reductions: 6.7% (at 10% replacement), 11.1% (at 30% replacement), 31.3% (at 50% replacement), 50% (at 100% replacement); Max increases: 3.7% (at 10% replacement), 5% (at 30% replacement), 16% (at 50% replacement)",%,,,,,,,,,,,,,Swelling: 1 (for 30% fRCA); Drying shrinkage: lower than 1.0 (with particles < 0.6 mm removed),μm/m or mm/m,"Drying shrinkage increased by 50% (at 20% fRCA), increased by 23%–41% (at 100% fRCA), increased by >100% (with simultaneous coarse + fine replacement); Carbonated fRCA drying shrinkage reduced by 8% to 13%",%
29,Environmental perspectives of recycled concrete powder as cement replacement,Jan Pešta; Michal Ženíšek; Vladimír Kočí; Tereza Pavlů,AIP Conference Proceedings (AIP Conf. Proc.),2021,https://doi.org/10.1063/5.0042093,Recycled concrete powder (RCP),,Waste concrete,,Crushing,,"0–0,063 mm",mm,,,,,,,,,,,,,,,,,,,,,,,~3.5 (GRAPH-DERIVED),µm,~19.0 (GRAPH-DERIVED),µm,~65.0 (GRAPH-DERIVED),µm,22,µm,,,,,230,m²/kg,,,,,,,,,High concentration (exact value NULL),,,,,,,,,,,,,,11.9,%,,,,,,,,,,,,,,,,,,,"0, 10, 20, 30, 40, 50",%,10,%,"51.6 (at 0% replacement)
41.3 (at 10% replacement)
31.7 (at 20% replacement)
22.8 (at 30% replacement)
13.6 (at 40% replacement)
10.0 (at 50% replacement)",MPa,"100 (at 0% replacement)
~80 (at 10% replacement)
~61.4 (at 20% replacement)
~44.2 (at 30% replacement)
~26.4 (at 40% replacement)
<20 (at 50% replacement)",%,,,,,,,,,,,,,,,,
30,Utilizing thermal activation treatment to improve the properties of waste cementitious powder and its newmade cementitious materials,"Huixia Wu, Jianguang Xu, Dingyi Yang, Zhiming Ma",Journal of Cleaner Production,2021,https://doi.org/10.1016/j.jclepro.2021.129074,Waste cementitious powder,,"Concrete waste, mortar waste, and hardened cement paste waste",,Crushed by a jaw crusher and ground,,Sieved to 150 μm maximum particle size,μm,Thermal activation treatment,,Heating rate: 5 °C/min,°C/min,,,"20, 600, 800, 1000, 1200",°C,2,h,,,,,,,,,0.50,,,,,,23.5–26.5,μm,,,,,,,,,,,,,,,,,,,,,,,,,,,,,,,,,"WCP-20C: 0%
* WCP-600C: 5.1%
* WCP-800C: 15.9%
* WCP-1000C: 25.6%
* WCP-1200C: 27.3%
* WMP-20C: 0%
* WMP-600C: 4.5%
* WMP-800C: 8.4%
* WMP-1000C: 8.6%
* WMP-1200C: 9.3%
* WPP-20C: 0%
* WPP-600C: 14.9%
* WPP-800C: 21.1%
* WPP-1000C: 22.3%
* WPP-1200C: 23.3%",%,,,"WCP-20C: Quartz (SiO2), calcite (CaCO3), CaMg(CO3)2
* WCP-800C: CaO, calcium silicate
* WCP-1200C: Anhydrous gypsum, amorphous SiO2
* WMP-20C: Quartz, calcite
* WMP-800C/1000C: CaO, active calcium silicate
* WMP-1200C: CaSiO3, anhydrous gypsum, amorphous SiO2
* WPP-20C: Portlandite (CH), C-S-H gel, SiO2, CaCO3
* WPP-600C: CaO
* WPP-800C/1000C: CaO, calcium silicate
* WPP-1200C: Anhydrous gypsum",,,,,,,,,,"WCP-20C: 73.7%
* WCP-600C: 77.9%
* WCP-800C: 86.7%
* WCP-1000C: 85.1%
* WCP-1200C: 54.6%
* WMP-20C: 73.1%
* WMP-600C: 77.6%
* WMP-800C: 75.3%
* WMP-1000C: 64.4%
* WMP-1200C: 61.0%
* WPP-20C: 71.7%
* WPP-600C: 90.1%
* WPP-800C: 85.8%
* WPP-1000C: 84.0%
* WPP-1200C: 60.0%",%,,,,,30%,%,,,"Plain mortar: 37.08
* M-30WCP-20C: 27.32
* M-30WCP-600C: 28.89
* M-30WCP-800C: 32.16
* M-30WCP-1000C: 31.55
* M-30WCP-1200C: 20.25
* M-30WMP-20C: 27.1
* M-30WMP-600C: 28.76
* M-30WMP-800C: 27.9
* M-30WMP-1000C: 23.89
* M-30WMP-1200C: 22.63
* M-30WPP-20C: 26.59
* M-30WPP-600C: 33.4
* M-30WPP-800C: 31.83
* M-30WPP-1000C: 31.16
* M-30WPP-1200C: 22.25",MPa,,,,,,,,,,,"Plain mortar: 8.62
* M-30WCP-20C: 6.68
* M-30WCP-600C: 6.82
* M-30WCP-800C: 7.73
* M-30WCP-1000C: 7.56
* M-30WCP-1200C: 4.95
* M-30WMP-20C: 6.57
* M-30WMP-600C: 6.91
* M-30WMP-800C: 6.51
* M-30WMP-1000C: 5.92
* M-30WMP-1200C: 5.37
* M-30WPP-20C: 6.44
* M-30WPP-600C: 7.73
* M-30WPP-800C: 7.56
* M-30WPP-1000C: 7.03
* M-30WPP-1200C: 4.54",MPa,,,,,,
31,CO2 mineralization of demolished concrete wastes into a supplementary cementitious material – a new CCU approach for the cement industry,"Maciej Zajac, Jan Skocek, Jørgen Skibsted, Mohsen Ben Haha",RILEM Technical Letters,2021,https://doi.org/10.21809/rilemtechlett.2021.141,"Recycled concrete paste (RCP), carbonated RCP (cRCP)",,Demolished concrete,,"Advanced recycling and separation technologies (such as SmartCrusher, Advanced Dry Recovery (ADR), or vertical rolled soft milling followed by separation)",,10 kWh/t energy consumption (conservative estimate for advanced recycling),kWh/t,Wet carbonation / Aqueous mineralization,,20 kWh/t energy consumption for re-carbonation,kWh/t,"Ambient temperature and pressure, < 10% CO2 gas concentration (specifically 10% CO2 / 90% N2 gas flow at 10 L/hr/1g cement at T = 20°C and normal pressure)",,,,,,,,,,,,Wet carbonation reaction time of 360 min. / 2 hours / 30 minutes,min. / hours,,,,,,,,,,,,,150,m²/(g gel),,,,,,,,,,,,,,,,,,,,,,,,,,,,,,,"Calcite, Amorphous phase",,"Calcium carbonate, Amorphous alumina-silica gel",,,,Very rapid pozzolanic reaction / Rapid strength gain,,,,,,,,"Portlandite consumption of CH-cRCP_I: ~46.5% at 1 day, ~50% at 2 days, ~51% at 7 days, ~53% at 28 days, ~54.5% at 90 days. CH-cRCP_III: ~50% at 1 day, ~58.5% at 2 days, ~61% at 7 days, ~62.5% at 28 days, ~64% at 90 days.",%,40% (also general ranges of 20-40% cited),%,,,"CEM-cRCP_I:
1d: ~10 MPa
2d: ~19 MPa
7d: ~40 MPa
28d: ~48 MPa
90d: ~50 MPa

CEM-cRCP_III:
1d: ~10.5 MPa
2d: ~20 MPa
7d: ~42 MPa
28d: ~51 MPa
90d: ~55 MPa",MPa,,,,,,,,,,,,,,,,,,
32,Evaluation of waste concrete recycled powder (WCRP) on the preparation of low-exothermic cement,"Xi Chen, Ying Li, Zheyu Zhu, Liyuan Ma",Journal of Building Engineering,2022,https://doi.org/10.1016/j.jobe.2022.104511,Waste Concrete Recycled Powder (WCRP),,Waste concrete beam from Xining railway traffic engineering project,,"Crushed by jaw crusher, screened, and pulverized by planetary ball mill",,Pulverized for 30 min,min,Mechanical activation (grinding),,,,,,,,,,Planetary ball mill,,30,min,,,,,0.45,,"<2 µm: 1.51%, <5 µm: 12.77%, <10 µm: 25.91%, <20 µm: 42.92%, <30 µm: 53.57%, <50 µm: 73.71%, <70 µm: 85.00%, <90 µm: 90.96%, <100 µm: 100%",%,,,,,,,42.60,µm,467,m²/Kg,,,,,High / Strong water absorption,,2355,Kg/m³,856,Kg/m³,27.8,%,29.1,%,6.70,%,2.73,%,4.49,%,1.11,%,,,,,,,CO₂: 25.7,%,"CH, SiO₂, C₂S, C₃S, CaCO₃, C–S–H, CaO, AFt",,"SiO₂, CaCO₃, C–S–H gel, Ca(OH)₂, C₂S, C₃S",,,,Potential pozzolanic activity,,,,,,,,,,"10, 20, 30, 40",%,15 (in synergy with 15% FA+SF),%,"(J0): ~31.7
(J1): ~29.58
(J2): ~24.0
(J3): ~22.5
(J4): ~18.2
(JF12): ~36.0",MPa,"(J1): ~91.83% of control
(J4): ~57.22% of control
(JF12): 113.41% of control",%,,,,,"(J0): ~2.6
(J1): ~2.36
(J2): ~2.9
(J3): ~3.1
(J4): ~3.3",h,"(J0): ~4.9
(J1): ~5.29
(J2): ~5.6
(J3): ~6.0
(J4): ~6.1",h,,,,,,,,
33,Developing circular concrete: Acid treatment of waste concrete fines,"Tiejun Ding, Hong Wong, Xiuchen Qiao, Christopher Cheeseman",Journal of Cleaner Production,2022,https://doi.org/10.1016/j.jclepro.2022.132615,Silica-rich residue (produced by acid leaching of waste concrete fines),,Waste concrete fines,,"Centrifuged, vacuum filtered, washed, dried, and ground",,Centrifugation speed: 3000; Centrifugation duration: 5; Drying temperature: 50; Grinding sieve size: 150,rpm; min; °C; µm,,,,,,,,,,,,,,,,,,,,,,,,,,,,,,,,,,,,,,,,,,,58.79,%,3.28,%,18.37,%,6.07,%,,%,,%,,%,,%,10.9,%,,,"Quartz, albite, illite",,,,55.1,%,88.9,%,,,,,,,,,30,%,,,,,,,,,,,,,,,,,,,,,,
34,Role of recycled concrete powder as sand replacement in the properties of cement mortar,"Yuan Jiang, Bo Li, Shu Liu, Jun He, Alvaro Garcia Hernandez",Journal of Cleaner Production,2022,https://doi.org/10.1016/j.jclepro.2022.133424,"Recycled concrete powder (RCP), including recycled cement paste powder (RCPP) and recycled cement mortar powder (RCMP)",,Hydrated cement paste or mortar prepared in the laboratory,,Crushing and grinding followed by mechanical sieving and oven-drying,,Grain size smaller than 150 μm; Preserved for at least 90 days before crushing,,,,,,,,,,,,,,,,,,,,,,Figure 1,,,,31.427 (RCPP-W4); 34.629 (RCPP-W5); 31.533 (RCPP-W6); 42.823 (RCMP-W5),μm,,,,,,,,,,,,,2.42 (RCPP-W4); 2.36 (RCPP-W5); 2.32 (RCPP-W6); 2.52 (RCMP-W5),,,,,,,,,,,,,,,,,,,,,,,,"Portlandite, calcite, ettringite, belite",,,,,,Low reactivity,,,,,,Cumulative hydration heat of RCMP is approximately 7% of that of OPC,%,Exothermic peak and cumulative hydration heat curves of raw materials,,,%,,%,"Figure 8 (7, 28, 56 days for all mixes)",MPa,,%,"4.7%, 5.8%, 9.7%, 10.9% higher than reference for RCMP-W5, RCPP-W5, RCPP-W6, RCPP-W4 respectively (at 10% replacement)",%,"104.7% (RCMP-W5-10%), 105.8% (RCPP-W5-10%), 109.7% (RCPP-W6-10%), 110.9% (RCPP-W4-10%)",%,,min,,min,"Figure 9 (7, 28, 56 days for all mixes); 56-day flexural strength of RCPP-W5-30% is 19.5% lower than RCPP-W5-10%",MPa,56-day flexural strength reduction is limited by up to 11% at 30% replacement for RCPP mortars,%,"56-day drying shrinkage increased by 53%, 84%, 110% for 10%, 20%, 30% RCPP-W6 replacement",%,"153% (RCPP-W6-10%), 184% (RCPP-W6-20%), 210% (RCPP-W6-30%) compared to reference; RCMP-W5-30% is around 30% lower than RCPP-W6-30%",%
35,Closed-loop recycling of C&D waste: Mechanical properties of concrete with the repeatedly recycled C&D powder as partial cement replacement,"Jeonghyun Kim, Haneol Jang",Journal Cleaner Production,2022,https://doi.org/10.1016/j.jclepro.2022.130977,"Once-, twice-, three times-recycled concrete powder",,Concrete waste (recycled aggregate and powder by-products),,Primary crushing followed by secondary ball milling and size classification,,Particle size of less than 150 µm,µm,,,,,,,,,,,,,,,,,,,0.45,,Less than 150 µm,µm,,,,,,,,,,,,,,,,,,,,,,,,,,,,,,,,,,,,,,,,,,,,,,,,,,,,,,,Low chemical reactivity,,"10%, 20%, 30%",%,20%,%,"• RPC1-10%: ~37.6
• RPC1-20%: ~35.3
• RPC1-30%: ~29.3
• RPC2-10%: ~37.0
• RPC2-20%: ~33.5
• RPC2-30%: ~28.5
• RPC3-10%: ~36.0
• RPC3-20%: ~33.0
• RPC3-30%: ~27.2",MPa,"• RPC1-10%: ~99% (or 0.99)
• RPC1-20%: ~93% (or 0.93)
• RPC1-30%: ~71% (or 0.71)
• RPC2-10%: ~97% (or 0.97)
• RPC2-20%: ~89% (or 0.89)
• RPC2-30%: ~71% (or 0.71)
• RPC3-10%: ~93% (or 0.93)
• RPC3-20%: ~86% (or 0.86)
• RPC3-30%: ~72% (or 0.72)",%,,,,,,,,,,,,,,,,
36,"Recycled concrete fine powder (RFP) as cement partial replacement: Influences on the physical properties, hydration characteristics, and microstructure of blended cement","Zhong Li, Yadong Bian, Jihui Zhao, Yiren Wang, Zhenxia Yuan",Journal of Building Engineering,2022,https://doi.org/10.1016/j.jobe.2022.105326,Recycled concrete fine powder (RFP),,Local waste concrete,,"Crushed, sieved, and ground in a ball mill",,Sieved by 0.63 mm sieves,mm,Mechanical activation (ball milling),,,,,,,,,,Ball milling,,60,min,,,,,0.5,,Median particle size of 22.7,µm,,,22.7,µm,,,22.7,µm,,,,,,,,,,,,,60.3,%,17.4,%,10.4,%,3,%,3.4,%,0.7,%,2.1,%,,,,,,,"SiO2, hydrated calcium silicate (C-S-H), CaCO3",,"SiO2, hydrated calcium silicate (C-S-H), CaCO3",,,,Volcanic ash properties,,,,,,,,,,"0%, 10%, 30%, 50%, 70%, 90%",%,10,%,"3d: 21.0
* 28d: 43.9

* 3d: 24.7
* 28d: 43.5

* 3d: 19.1
* 28d: 33.3

* 3d: 11.5
* 28d: 20.5",MPa,10% RFP at 3d: 117.62,%,,,,,"0% RFP: 118
* 10% RFP: 99",min,"0% RFP: 159
* 10% RFP: 149",min,"3d: 5.4
* 7d: 7.3
* 28d: 8.6

* 3d: 5.7
* 7d: 6.6
* 28d: 7.3

* 3d: 4.5
* 7d: 4.7
* 28d: 6.7

* 3d: 3.5
* 7d: 3.6
* 28d: 5.4",MPa,10% RFP at 3d: 105.56,%,,,,
37,Effect of Recycled Mixed Powder on the Mechanical Properties and Microstructure of Concrete,"Chao Liu, Huawei Liu and Jian Wu",Journal of Renewable Materials,2022,10.32604/jrm.2022.018386,Recycled mixed powder (RMP) consisting of recycled brick powder (RBP) and recycled concrete powder (RCP),,Waste clay bricks and waste concrete containing coarse aggregates,,Crushing using a jaw crusher followed by grinding in a horizontal ball mill,,"Jaw crusher feed size <=80 mm, discharge size 5-25 mm; ball mill type 50-2000L with max feed size 10 mm; final RBP and RCP particle size controlled below 0.16 mm",,Mechanical activation,,,,,,,,,,Ball mill grinding,,10 min for RBP; 30 min for RCP,min,,,,,,,"Content below 10 um: 33.81% (RBP), 39.46% (RCP); Content below 45 um: 82.13% (RBP), 73.69% (RCP)",%,,,Median particle size: 18.56 (RBP); 17.15 (RCP),um,,,Average volume particle size: 25.89 (RBP); 29.99 (RCP),um,,,,,424 (RBP); 457 (RCP),m^2/kg,,,2.62 (RBP); 2.56 (RCP),g/cm^3,,,63.47 (RBP); 30.20 (RCP),%,1.84 (RBP); 42.66 (RCP),%,17.51 (RBP); 7.81 (RCP),%,8.26 (RBP); 3.05 (RCP),%,1.19 (RBP); 2.14 (RCP),%,0.13 (RBP); 0.45 (RCP),%,,,2.85 (RBP); 1.43 (RCP),%,,,,,"Quartz (SiO2), feldspar, hematite for RBP; Calcite (CaCO3), SiO2, calcium hydroxide (CH), unreacted C2S for RCP",,,,,,Favorable volcanic ash activity for RBP; lower volcanic ash activity for RCP compared to RBP,,,,,,,,Water demand ratio: 104 (RBP); 103 (RCP),%,"0, 15, 30, 45",%,15,%,"0% control: ~29.1 (7d), ~33.6 (28d)
15% (8:2): ~25.7 (7d), ~30.5 (28d)
15% (6:4): ~27.4 (7d), ~35.0 (28d)
30% (8:2): ~20.0 (7d), ~27.0 (28d)
30% (6:4): ~22.5 (7d), ~28.2 (28d)
45% (8:2): ~19.2 (7d), ~21.2 (28d)
45% (6:4): ~20.3 (7d), ~24.2 (28d) (GRAPH-DERIVED)",MPa,"15% (6:4): decreased by 5.8% at 7d (94.2% of control), increased by 4.2% at 28d (104.2% of control);
15% (8:2): reduced by 11.5% at 7d (88.5% of control), reduced by 9.4% at 28d (90.6% of control)",%,,,,,,,,,,,,,,,,
38,Economical and eco-friendly masonry mortar containing waste concrete powder as a supplementary cementitious material,"Eric A. Ohemeng, Stephen O. Ekolu, Harry Quainoo, Abdolhossein Naghizadeh",Case Studies in Construction Materials,2022,https://doi.org/10.1016/j.cscm.2022.e01527,Waste Concrete Powder (WCP),,Waste concrete,,"Hammer fragmentation, sieving, ball mill grinding, and sifting",,"0.30 mm and 75 μm sieves, ball mill",,,,,,,,,,,,,,,,,,,,0.60,,,,,,,,,,,,,,,,2817.30,cm²/g,,,2.61,g/cm³,,,34.82,wt%,24.48,wt%,8.52,wt%,6.99,wt%,3.19,wt%,0.21,wt%,1.66,wt%,0.81,wt%,17.89,wt%,"MnO = 0.26, P₂O₅ = 0.08, TiO₂ = 0.56",wt%,,,,,,,,,,,,,,,,,"0, 15, 30, 40, 60, 75, 100",%,40-75,%,"0% Replacement: 39.7
15% Replacement: 34.6
30% Replacement: 26.8
40% Replacement: 20.1
60% Replacement: 15.8
75% Replacement: 5.8
100% Replacement: 1.6",MPa,,,,,,,"0% Replacement: 266
15% Replacement: 275
30% Replacement: 287
40% Replacement: 300
60% Replacement: 321
75% Replacement: 345",min,"0% Replacement: 425
15% Replacement: 455
30% Replacement: 496
40% Replacement: 520
60% Replacement: 565
75% Replacement: 590",min,"0% Replacement: 8.2
15% Replacement: 7.9
30% Replacement: 6.6
40% Replacement: 5.6
60% Replacement: 4.2
75% Replacement: 1.4",MPa,,,"0% Replacement: 0.053
75% Replacement: 0.036",%,,
39,Eco-friendly treatment of recycled concrete fines as supplementary cementitious materials,"Liang Wang, Jialai Wang, Hao Wang, Yi Fang, Wenfeng Shen, Peiyuan Chen, Ying Xu",Construction and Building Materials,2022,10.1016/j.conbuildmat.2022.126491,Recycled concrete fines (RCFs) / Recycled Concrete Powder (RCP),,Crushed waste concrete,,Crushing and sieving,,Particle size less than 165 µm,µm,Chemical treatment using Tannic acid (TA) solution,,"TA solution concentrations: 0.1%, 0.3%, 0.5%, 0.75%, and 1%; Immersion/mixing duration: 60 min",% / min,,,,,,,,,,,,,,,0.5,,Size less than 165 µm,µm,,,5,µm,,,,,,,,,,,,,,,,,33.4,wt.%,44.9,wt.%,8.4,wt.%,1,wt.%,5.4,wt.%,,,,,1.7,wt.%,,,TiO2: 0.6; Others: 4.6,wt.%,"Quartz, calcium hydroxide (CH), calcite, and dolomite",,,,C-S-H is mainly amorphous,,Low pozzolanic activity,,,,,,,,,,"5%, 10%, 15%, 20%",%,10% or 15%,%,"Control: 19.97 (3d), 26.64 (7d), 39.17 (28d)",MPa,"At 3d:
- 5% replacement: ~95.9% to 102.7%
- 10% replacement: ~84.6% to 101.1%
- 15% replacement: ~88.5% to 106.3%
- 20% replacement: ~68.1% to 108.0%

At 7d:
- 5% replacement: ~94.5% to 101.4%
- 10% replacement: ~96.5% to 123.4%
- 15% replacement: ~104.3% to 107.7%
- 20% replacement: ~105.6% to 110.5%

At 28d:
- 5% replacement: ~91.2% to 100.0%
- 10% replacement (untreated to 1% TA): 100.0% (untreated), 112.2% (0.1% TA), 125.6% (0.3% TA), 126.3% (0.5% TA), 117.3% (0.75% TA), 113.1% (1.0% TA)
- 15% replacement (untreated to 1% TA): 100.0% (untreated), 114.7% (0.1% TA), 121.2% (0.3% TA), 126.5% (0.5% TA), 126.3% (0.75% TA), 118.2% (1.0% TA)
- 20% replacement: ~92.9% to 104.8%",%,,,,,,,,,,,,,,,,
40,High-temperature CO2 for accelerating the carbonation of recycled concrete fines,"Yuqing Wu, Hamideh Mehdizadeh, Kim Hung Mo, Tung-Chai Ling",Journal of Building Engineering,2022,https://doi.org/10.1016/j.jobe.2022.104526,Recycled concrete fines (RCF),,42.5 CEM I cement paste,,"Cured in water, crushed, and ground",,Size of less than 150 µm,µm,High-temperature carbonation,,"Moisture additions, flue gas simulation",,"20% CO2 concentration, 30 min duration, 5%–10% humidity",,"20, 60, 100, 140",°C,30,min,,,,,,,,,0.4,,,,,,,,,,Less than 150,µm,Non-carbonated: 10.696; 20°C: 13.589; 60°C: 32.697; 100°C: 40.867; 140°C: 20.383,m²/g,Non-carbonated: 10.696; 20°C: 13.589; 60°C: 32.697; 100°C: 40.867; 140°C: 20.383,m²/g,,,,,,,,,19.63,wt.%,64.52,wt.%,5.43,wt.%,3.21,wt.%,2.15,wt.%,2.84,wt.%,0.52,wt.%,0.58,wt.%,,,,,"Portlandite, Calcite, Dicalcium silicate (C2S), Tricalcium silicate (C3S)",,"Portlandite, Calcite, C2S, C3S",,Non-carbonated: ~57; 20°C: ~57; 60°C: ~55; 100°C: ~45; 140°C: ~52 (GRAPH-DERIVED),wt.%,Pozzolanic reaction consuming CH,,,,"1-Day (20°C: ~90, 60°C: ~105, 100°C: ~106, 140°C: ~104); 3-Day (20°C: ~89, 60°C: ~109.7, 100°C: ~112.6, 140°C: ~102.9); 28-Day (20°C: ~78.5, 60°C: 88.9, 100°C: 97.9, 140°C: 95.6) (GRAPH-DERIVED)",%,"72h Cumulative: 20°C (295), 60°C (304), 100°C (337), 140°C (298)",J·g⁻¹ cement,,,20%,%,20%,%,,MPa,"3-Day: 20°C (~89%), 60°C (109.7%), 100°C (112.6%), 140°C (102.9%); 28-Day: 20°C (~78.5%), 60°C (88.9%), 100°C (97.9%), 140°C (95.6%)",%,,J·g⁻¹ cement,"72h Cumulative: 20°C (~84%), 60°C (~87%), 100°C (~96%), 140°C (~85%) (GRAPH-DERIVED)",%,Pure Paste: 150; 20°C: 190; 60°C: 175; 100°C: 140; 140°C: 155,min,Pure Paste: 210; 20°C: 250; 60°C: 225; 100°C: 200; 140°C: 205,min,,MPa,,%,,mm or µε,,%
41,Early-age behavior and mechanical properties of cement-based materials with various types and fineness of recycled powder,"Huixia Wu, Chaofeng Liang, Jianzhuang Xiao, Jianguang Xu, Zhiming Ma",Structural Concrete,2022,10.1002/suco.202000834,"Recycled powder (RP) including recycled paste powder (RPP), recycled mortar powder (RMP), and recycled concrete powder (RCP)",,"Hardened cement paste, demolished mortar waste, and crushed concrete waste",,Crushing by jaw crusher followed by ball milling,,"Water-to-cement ratio of original samples = 0.50, cured for 1 year, vacuum dried at 50°C for 72 h",,,,,,,,,,,,Grinding duration adjustment in ball mills,,,,,,,,0.50,,,,,,"Fine RPP: 11.6
Medium RPP: 24.7
Coarse RPP: 124.4
Fine RMP: 10.2
Medium RMP: 26.6
Coarse RMP: 116.3
Fine RCP: 12.4
Medium RCP: 23.5
Coarse RCP: 103.6",μm,,,,,,,,,,,,,,,,,"RPP: ~22% (GRAPH-DERIVED)
RMP: ~70% (GRAPH-DERIVED)
RCP: ~31% (GRAPH-DERIVED)",%,"RPP: ~62% (GRAPH-DERIVED)
RMP: ~22% (GRAPH-DERIVED)
RCP: ~55% (GRAPH-DERIVED)",%,"RPP: ~6% (GRAPH-DERIVED)
RMP: ~3% (GRAPH-DERIVED)
RCP: ~3% (GRAPH-DERIVED)",%,"RPP: ~4% (GRAPH-DERIVED)
RMP: ~2% (GRAPH-DERIVED)
RCP: ~2% (GRAPH-DERIVED)",%,"RPP: ~4% (GRAPH-DERIVED)
RMP: ~1% (GRAPH-DERIVED)
RCP: ~6% (GRAPH-DERIVED)",%,,,,,,,,,,,"CH, Calcite, Quartz, AFt",,"Quartz, Calcite, Calcium Hydroxide (CH), AFt, C-S-H gel",,,,CONSUMPTION OF CH INDICATED BY XRD/FTIR/DTG,,,,"Fine RPP: 72.4%
Medium RPP: 71.6%
Coarse RPP: 64.0%
Fine RMP: 78.9%
Medium RMP: 77.0%
Coarse RMP: 65.2%
Fine RCP: 77.8%
Medium RCP: 76.3%
Coarse RCP: 64.9%",%,,,,,"0%, 7.5%, 15%, 30%, 45%",%,"Fine RMP: 7.5% (GRAPH-DERIVED)
Fine RCP: 7.5% (GRAPH-DERIVED)",%,"Fine RPP (7.5%): 2.6% lower
Fine RPP (45%): 40.1% lower
Coarse RPP (7.5%): 12.1% lower
Coarse RPP (45%): 50.3% lower
Fine RMP (7.5%): 2.6% higher
Fine RMP (15%): 2.3% lower
Fine RMP (30%): 21.1% lower
Fine RMP (45%): 38.1% lower
Fine RCP (7.5%): 0.8% lower
Fine RCP (15%): 6.2% lower
Fine RCP (30%): 22.2% lower
Fine RCP (45%): 37.9% lower
Coarse RCP (30%): 35.1% lower
Coarse RMP (7.5%): 7.2% lower
Coarse RMP (45%): 49.7% lower
Coarse RCP (7.5%): 9.3% lower
Coarse RCP (45%): 48.5% lower",% relative to control or MPa change,"Fine RPP (7.5%): 97.4%
Fine RPP (45%): 59.9%
Coarse RPP (7.5%): 87.9%
Coarse RPP (45%): 49.7%
Fine RMP (7.5%): 102.6%
Fine RMP (15%): 97.7%
Fine RMP (30%): 78.9%
Fine RMP (45%): 61.9%
Fine RCP (7.5%): 99.2%
Fine RCP (15%): 93.8%
Fine RCP (30%): 77.8%
Fine RCP (45%): 62.1%
Coarse RCP (30%): 64.9%
Coarse RMP (7.5%): 92.8%
Coarse RMP (45%): 50.3%
Coarse RCP (7.5%): 90.7%
Coarse RCP (45%): 51.5%",%,,,,,Initial setting time of medium RPP and coarse RPP is 13.6% and 32.3% greater than fine RPP,% change,Final setting time of medium RPP and coarse RPP is 24.2% and 38.0% higher than fine RPP,% change,,,"Fine RPP: 1 - 0.0063 × P
Coarse RPP: 1 - 0.0076 × P
Fine RMP: 1 - 0.0052 × P
Fine RCP: 1 - 0.0056 × P",%/100,"Fine RPP maximum shrinkage rate:
- 15% replacement: 2.1% greater than control
- 30% replacement: 9.0% greater than control
- 45% replacement: 16.9% greater than control
Fine RMP maximum shrinkage rate:
- 15% replacement: 5.3% lower than control
- 30% replacement: 1.8% lower than control
- 45% replacement: 9.1% higher than control
Fine RCP maximum shrinkage rate:
- 15% replacement: 2.0% lower than control
- 30% replacement: 3.4% higher than control
- 45% replacement: 8.8% higher than control
Coarse powders at 30% replacement:
- Coarse RPP: 9.8% higher than fine RPP
- Coarse RMP: 13.8% higher than fine RMP
- Coarse RCP: 7.3% higher than fine RCP",% change,"Fine RPP (15%): 102.1%
Fine RPP (30%): 109.0%
Fine RPP (45%): 116.9%
Fine RMP (15%): 94.7%
Fine RMP (30%): 98.2%
Fine RMP (45%): 109.1%
Fine RCP (15%): 98.0%
Fine RCP (30%): 103.4%
Fine RCP (45%): 108.8%
Coarse RCP (30%): 107.3%",%
42,Influence of recycled powder derived from waste concrete on mechanical and thermal properties of foam concrete,"Jianzhuang Xiao, Lucen Hao, Wanzhi Cao, Taohua Ye",Journal of Building Engineering,2022,https://doi.org/10.1016/j.jobe.2022.105203,Recycled powder (RP),,Waste concrete,,Produced in the laboratory,,,,,,,,,,,,,,,,,,,,,,0.6,,,,,,>75,µm,,,86.4,µm,,,,,,,,,,,,,57.02,wt %,21.32,wt %,10.93,wt %,3.45,wt %,2.54,wt %,1.17,wt %,,,,,,,TiO2: 0.46; Others: 3.11,wt %,"SiO2 (Quartz), CaCO3 (Calcium carbonate)",,,,,,"Total amounts of SiO2, Al2O3 and Fe2O3 of RP were 71.41%",%,,,,,,,,,"0, 10, 20, 30, 40",%,30,%,"RPFC-I 28d: ~2.0 (0%), ~1.7 (10%), ~1.5 (20%), ~1.3 (30%), ~0.9 (40%)
RPFC-II 28d: ~1.9 (0%), ~1.5 (10%), ~1.3 (20%), ~1.2 (30%), ~0.8 (40%)",MPa,"RPFC-I 28d: 100% (0% RP), 81.9% (10% RP), 73.6% (20% RP), 64.7% (30% RP), 43.2% (40% RP)
RPFC-II 28d Max Reduction: 59.7%",%,,,,,,,,,,,,,,,,
43,Effects of recycled aggregate combinations and recycled powder contents on fracture behavior of fully recycled aggregate concrete,"Jianzhuang Xiao, Yuxiang Tang, Hongniao Chen, Hanghua Zhang, Bing Xia",Journal of Cleaner Production,2022,https://doi.org/10.1016/j.jclepro.2022.132895,Recycled powder (RP),,Recycled fine aggregate (RFA) from waste concrete,,Ball milling / grinding and screening,,Grinding time: 30 min,min,Mechanical activation (grinding),,,,,,,,,,Ball milling,,30,min,,,,,0.45,,,,,,,,,,,,,,,,,,,,,,,,57.01,%,21.3,%,10.93,%,3.45,%,1.82,%,1.17,%,1.58,%,2.22,%,,,TiO2: 0.45,%,,,,,,,,,,,,,,,,,"0, 10, 20, 30",%,10,%,"58.4 (for 10% RP)
56.9 (for 20% RP)
52.7 (for 30% RP)
58.3 (for 0% RP control)",MPa,,,,,,,,,,,,,,,,,,
44,Influence of fine recycled concrete aggregates use on the hydration kinetics and mechanical-microstructural properties of hydrated cement: Experimental and numerical approaches,"Yassine Abriak, Duc Chinh Chu, Walid Maherzi, Mahfoud Benzerzour, Patrice Rivard",Construction and Building Materials,2023,10.1016/j.conbuildmat.2023.133769,SF fines / SF powder,,"Recycled concrete aggregate (RCAs) collected from a building demolition site in Saint-Ouen, France",,Drying and manual sieving,,Drying temperature: 40°C; Sieve size: < 45 µm,- / µm,,,,,,,,,,,,,,,,,,,"0.40, 0.41, 0.42, 0.43 (for 0%, 10%, 20%, 30% volumetric replacement rates respectively)",,< 45,µm,1.78,µm,14.2,µm,44.7,µm,,,,,100265,cm²/g,,,"Absorbed water rate (W_abs) determined using Sedran method; W_abs = 2.03 g (10% vol), 4.07 g (20% vol), 6.10 g (30% vol) per paste mix",g,Density: 2.33,g/cm³,,,17.08,%,11.39,%,1.89,%,0.57,%,0.53,%,0.40,%,,,0.22,%,67.58,%,TiO2: 0.07,%,"Quartz (SiO_2), calcite (CaCO_3), ettringite (AFt), mono-carboaluminate",,,,,,Chemically inert mineral (did not exhibit pozzolanic activity),,,,,,Measured for 72 h using isothermal conduction calorimetry,,Chemical activity coefficient k = 0,,"By volume: 0%, 10%, 20%, 30%; By mass: 0%, 7.6%, 15.6%, 24.1%",%,10,%,"7 days: Mref: ~82, MSF10: ~74, MSF20: ~54, MSF30: ~51;
28 days: Mref: ~88, MSF10: ~89, MSF20: ~71, MSF30: ~59;
56 days: Mref: ~92, MSF10: ~92, MSF20: ~74, MSF30: ~65",MPa,,,,,,,,,,,,,,,,,,
45,The utilization of recycled concrete powder as supplementary cementitious material in cement-based materials: A systematic literature review,"Joaquin Humberto Aquino Rocha, Romildo Dias Toledo Filho",Journal of Building Engineering,2023,10.1016/j.jobe.2023.107319,"Recycled Concrete Powder (RCP), Recycled Mortar Powder (RMP), Recycled Paste Powder (RPP)",,"Concrete waste from C&DW, laboratory-controlled samples (concrete, mortar, paste)",,"Jaw crusher, roll crusher, ball mill, planetary ball mill, wet grinding, vertical wet grinding mill (VWGM)",,Grinding duration: 5 to 120 min,min,"Mechanical activation (grinding/milling), thermal treatment, carbonation treatment (CO2 treatment), tannic acid (TA) treatment, chemical activation",,"TA solution concentration: 0.1, 0.5, 1%; TA mixing duration: 1 h; Chemical activators: alkalis (CaO, Ca(OH)2) and salts (Na2SO4, CaSO4)",,"Temperatures: 20°C, 60°C, 100°C, 120°C, 140°C; Duration: 30 min",°C / min,300 to 1200,°C,,,"Dry grinding (ball mill, planetary ball mill), wet grinding (vertical wet grinding mill)",,5 to 120,min,,,Chemical activation using Ca(OH)2 and CaSO4 in a 1:1 ratio,,,,Granulometry < 150 µm or < 0.075 mm,µm / mm,,,0.249 to 125 (average: 23),µm,,,23 (or D50 > 75),µm,170 to 860 (average: 504.80),m²/kg,,,,,,,,,,,37.38,%,36.86,%,6.03,%,4.06,%,2.50,%,1.80,%,0.80,%,,,13.41,%,"MnO, TiO2, SrO",%,"Quartz (SiO2), calcite (CaCO3), dolomite (CaMg(CO3)2), portlandite (CH), ettringite (AFt), C-S-H, gismondine, Phillipsite-Ca, monocarboaluminate, tobermorite, monocarbonate (Mc), hemicarbonate (Hc), C2S, C3S, C4AF, albite (NaAlSi3O8), aragonite, vaterite",,"Crystalline and amorphous states, hydration products, unhydrated cement particles, calcite, quartz, dolomite",,Crystalline to amorphous conversion during wet grinding; amorphous SiO2 and Al2O3,,Fe2O3 + Al2O3 + SiO2 > 70% requirement met in several studies,%,,,"45.88 to 107 (varies with D50, treatment, and standard)",%,Cumulative heat release varies; early hydration heat release promoted at <30% replacement or fine particle size,,"Ca(OH)2 consumption, chemical activity index via GB/T2847-2005 and BS EN 196-5:2011",,"2 to 90 (commonly evaluated up to 30, 40, 50)",%,<20% to 30%,%,"Varies depending on mix, replacement, age, and treatment (e.g., 3.91% reduction at 30% RCP at 28 days)",MPa / % relative,"-80 to +20 (graph-derived depending on age, treatment, and replacement level)",%,Varies; early heat release promoted for low RCP contents (5-10%) and fine particles,J/g or % relative,-80 to +180 (graph-derived from Fig. 20),%,"Reduced for <40% RCP (e.g., 5 min variation); prolonged for >40% or coarse RCP",min / % relative,Accelerated for fine/carbonated RCP; prolonged for >40% RCP or coarse RCP,min / % relative,"Reduced with increasing RCP replacement, minor loss at <20-30%",MPa / % relative,,,Increases with higher RCP contents due to high water absorption and porosity,µm/m / % relative,,
46,Mechanical properties evaluation of sustainable engineered cementitious composites containing recycled fine powders,"Zhanqi Cheng, Kaichuang Wang, Jiajia Zhou, Haoliang Wu",Journal of Building Engineering,2023,https://doi.org/10.1016/j.jobe.2023.106438,Concrete and brick mixed powder (RMP) and recycled glass powder (RGP) [Note: parameters belong to RMP and RGP as RCF/RCP equivalents],,"Waste clay brick, waste concrete, and waste glass",,"Crushing, ball milling, screening, and mixing",,"Ball milling time: 45 min; Sieve particle sizes: 0–75 µm, 75–150 µm, and 150–300 µm",,,,,,,,,,,,,,,,,,,,,,Figure 1,,,,,,,,,,,,,,,,Non-water absorption (for RGP),,,,,,,,,,,,,,,,,,,,,,,,Amorphous compound SiO2 (in RGP),,,,,,Amorphous compound SiO2 present in RGP,,Pozzolanic activity present,,,,,,"Cumulative hydration heat for binders (48 h): 204.99 (RGP0), 199.56 (RGP10), 198.77 (RGP20), 193.27 (RGP30)",J/g,,,"0%, 10%, 20%, 30% (by RGP)",%,30% (Optimum for flexural toughness/sustainability),%,"42.3 (RGP0)
42.2 (RGP10)
36.7 (RGP20)
32.4 (RGP30)
29.3 (Fibre1.25)
31.2 (Fibre1.5)
33.4 (Fibre1.75)
28.6 (FibreL6)
31.1 (FibreL12)
31.5 (≤75 µm)
29.4 (75-150 µm)
26.6 (150-300 µm)",MPa,-23.4% (From 10% to 30% RGP),%,,,-6.3% peak heat release (RGP30 vs RGP0),%,,,,,"14.56 (Row 1 value)
14.02 (Row 2 value)
12.40 (Row 3 value)
11.24 (Row 4 value)
9.09 (Row 5 value)
9.95 (Row 6 value)
10.96 (Row 7 value)
9.9 (Row 8 value)
9.92 (Row 9 value)
9.61 (Row 10 value)
7.64 (Row 11 value)",MPa,"-3.71% (RGP10 vs RGP0)
+41.21% (18mm vs 6mm fiber)",%,,,,
47,Investigation of Waste Perlite and Recycled Concrete Powders as Supplementary Cementitious Materials,"Amina Dacić, Olivér Fenyvesi, Katalin Kopecskó",Periodica Polytechnica Civil Engineering,2023,https://doi.org/10.3311/PPci.21593,Recycled concrete powder (RCP),,Recycled concrete aggregate / Construction and demolition concrete waste,,Crushing by jaw crusher and sieving,,Particles passing 63 µm sieve size were collected,µm,,,,,,,,,,,,,,,,,,,0.5,,"Passing [%]: 0.01 µm to 3 µm (~0%), 10 µm (~25%), 25.29 µm (50%), 63 µm (~87%), 200 µm (100%)",µm / %,,,25.29,µm,,,,,"Blaine: 351, LSA: 4328",m^2/kg / cm^2/cm^3,,,351,m^2/kg,,,2.50,,,,48.69,%,30.94,%,9.00,%,4.35,%,2.73,%,1.04,%,0.94,%,1.81,%,17.13,%,0.50,%,"Ettringite, Calcite, Gypsum, Dolomite, Portlandite, Muscovite, Quartz, Albite, Anorthite, Sanidine",,"Ca containing crystal phases (cement paste), Si containing phases / Quartz type aggregate, Calcite (CaCO3), Portlandite (Ca(OH)2)",,,,Hardly reactive / Filler material / Low pozzolanic activity,,,,"7 days: ~82%, 28 days: ~77% (RCP15) / 7 days: ~64%, 28 days: ~57% (RCP30) / 7 days: ~38%, 28 days: ~32% (RCP45)",%,,,,,"15, 30, 45",m%,15,%,"RCP15: 1d=9.0, 3d=23.3, 7d=35.5, 28d=48.0, 56d=59.0; RCP30: 1d=6.3, 3d=17.7, 7d=27.3, 28d=35.5, 56d=42.7; RCP45: 1d=3.5, 3d=9.7, 7d=16.2, 28d=19.8, 56d=34.0",MPa,"RCP15: 28d=77%, 56d=78%; RCP30: 28d=57%, 56d=57%; RCP45: 28d=32%, 56d=45%",%,,,,,,,,,"RCP15: 1d=2.4, 3d=4.5, 7d=6.0, 28d=6.6, 56d=7.4; RCP30: 1d=1.7, 3d=3.7, 7d=5.0, 28d=6.4, 56d=6.2; RCP45: 1d=1.1, 3d=2.5, 7d=3.5, 28d=4.2, 56d=5.5",MPa,RCP15: 28d=87%; RCP30: 28d=85%; RCP45: 28d=55%,%,,,,
48,Rheological and early hydration of cementitious material containing recycled concrete powders collected from recycled aggregates,"Xin Deng, Jun Li, Zhongyuan Lu, Junjin Zhang, Kai Luo, Yunhui Niu, Jun Hu, Kewen He",Construction and Building Materials,2023,https://doi.org/10.1016/j.conbuildmat.2023.132108,Recycled concrete powder (RCP: recycled coarse powder; RMP: recycled medium powder; RFP: recycled fine powder),,Waste concrete blocks / Construction and Demolition (C&D) waste,,"Crushing-stripping-screening of waste concrete blocks (jaw crusher followed by ball milling of aggregate >4.75 mm and sieving through 0.15 mm, 0.075 mm, and 0.045 mm sieves)",,Grinding duration of aggregate >4.75 mm: up to 7 min,min,,,,,,,,,,,,,,,,,,,"0.4, 0.5",,Figure 1,,RCP: 10.2; RMP: 2.85; RFP: 2.64,µm,RCP: 78.7; RMP: 23; RFP: 16,µm,RCP: 145; RMP: 73.6; RFP: 41.3,µm,,,,,RCP: 10.083; RMP: 11.723; RFP: 13.649,m²/g,,,,,RCP: 2.50; RMP: 2.50; RFP: 2.44,g/cm³,,,RCP: 42.15; RMP: 39.28; RFP: 36.97,wt%,RCP: 35.14; RMP: 37.39; RFP: 40.26,wt%,RCP: 9.37; RMP: 9.36; RFP: 9.51,wt%,RCP: 5.15; RMP: 5.33; RFP: 5.06,wt%,RCP: 1.77; RMP: 2.02; RFP: 1.91,wt%,RCP: 1.91; RMP: 1.88; RFP: 1.99,wt%,RCP: 1.24; RMP: 1.11; RFP: 1.09,wt%,RCP: 1.20; RMP: 1.29; RFP: 1.15,wt%,RCP: 11.37; RMP: 16.05; RFP: 18.68,wt%,,,"Quartz, Calcite, Portlandite, Thaumasite, Gismondine",,Calcite (mass loss between 600 °C to 800 °C): RCP: 6.03%; RMP: 8.72%; RFP: 10.39%,%,,,,,,,,,Cumulative heat release in 24 h for RFP30: ~235 J/g of cement; RMP30: ~230 J/g of cement; RCP30: ~200 J/g of cement,J/g of cement,,,"10, 20, 30",vol.%,10,vol.%,"24 h Mortar Strength (w/b = 0.5, sand/binder = 3):
C0: ~14.5
RFP10: ~15.2
RFP20: ~13.1
RFP30: ~10.2
RMP10: ~12.5
RMP20: ~11.8
RMP30: ~10.1
RCP10: ~12.3
RCP20: ~11.2
