Repository: Laxmidhar9823/Google-project-Civil

File: Data/pipeline_rcf/out/mix_matrix.csv (part 3 of 7)
paper_id,Paper Title,Mix ID,Replacement Level,Activation Method,Key Processing Parameters,Reported Strength
41,Early-age behavior and mechanical properties of cement-based materials with various types and fineness of recycled powder,M-7.5RPP,7.5%,,"w/b = 0.50, fine powder",2.6% lower than plain
41,Early-age behavior and mechanical properties of cement-based materials with various types and fineness of recycled powder,M-15RPP,15%,,"w/b = 0.50, fine powder",
41,Early-age behavior and mechanical properties of cement-based materials with various types and fineness of recycled powder,M-30RPP,30%,,"w/b = 0.50, fine powder",
41,Early-age behavior and mechanical properties of cement-based materials with various types and fineness of recycled powder,M-45RPP,45%,,"w/b = 0.50, fine powder",40.1% lower than plain
41,Early-age behavior and mechanical properties of cement-based materials with various types and fineness of recycled powder,M-0RMP,0%,,w/b = 0.50,100% (Control baseline)
41,Early-age behavior and mechanical properties of cement-based materials with various types and fineness of recycled powder,M-7.5RMP,7.5%,,"w/b = 0.50, fine powder",2.6% higher than plain
41,Early-age behavior and mechanical properties of cement-based materials with various types and fineness of recycled powder,M-15RMP,15%,,"w/b = 0.50, fine powder",2.3% lower than plain
41,Early-age behavior and mechanical properties of cement-based materials with various types and fineness of recycled powder,M-30RMP,30%,,"w/b = 0.50, fine powder",21.1% lower than plain
41,Early-age behavior and mechanical properties of cement-based materials with various types and fineness of recycled powder,M-45RMP,45%,,"w/b = 0.50, fine powder",38.1% lower than plain
41,Early-age behavior and mechanical properties of cement-based materials with various types and fineness of recycled powder,M-0RCP,0%,,w/b = 0.50,100% (Control baseline)
41,Early-age behavior and mechanical properties of cement-based materials with various types and fineness of recycled powder,M-7.5RCP,7.5%,,"w/b = 0.50, fine powder",0.8% lower than plain
41,Early-age behavior and mechanical properties of cement-based materials with various types and fineness of recycled powder,M-15RCP,15%,,"w/b = 0.50, fine powder",6.2% lower than plain
41,Early-age behavior and mechanical properties of cement-based materials with various types and fineness of recycled powder,M-30RCP,30%,,"w/b = 0.50, fine powder",22.2% lower than plain
41,Early-age behavior and mechanical properties of cement-based materials with various types and fineness of recycled powder,M-45RCP,45%,,"w/b = 0.50, fine powder",37.9% lower than plain
42,Influence of recycled powder derived from waste concrete on mechanical and thermal properties of foam concrete,NFC-1,0%,,w/b = 0.6,~2.04 MPa (GRAPH-DERIVED)
42,Influence of recycled powder derived from waste concrete on mechanical and thermal properties of foam concrete,RPFC10-1,10%,,w/b = 0.6,~1.67 MPa (GRAPH-DERIVED)
42,Influence of recycled powder derived from waste concrete on mechanical and thermal properties of foam concrete,RPFC20-1,20%,,w/b = 0.6,~1.50 MPa (GRAPH-DERIVED)
42,Influence of recycled powder derived from waste concrete on mechanical and thermal properties of foam concrete,RPFC30-1,30%,,w/b = 0.6,~1.32 MPa (GRAPH-DERIVED)
42,Influence of recycled powder derived from waste concrete on mechanical and thermal properties of foam concrete,RPFC40-1,40%,,w/b = 0.6,~0.88 MPa (GRAPH-DERIVED)
42,Influence of recycled powder derived from waste concrete on mechanical and thermal properties of foam concrete,NFC-II,0%,,w/b = 0.6,~1.90 MPa (GRAPH-DERIVED)
42,Influence of recycled powder derived from waste concrete on mechanical and thermal properties of foam concrete,RPFC10-II,10%,,w/b = 0.6,~1.50 MPa (GRAPH-DERIVED)
42,Influence of recycled powder derived from waste concrete on mechanical and thermal properties of foam concrete,RPFC20-11,20%,,w/b = 0.6,~1.30 MPa (GRAPH-DERIVED)
42,Influence of recycled powder derived from waste concrete on mechanical and thermal properties of foam concrete,RPFC30-II,30%,,w/b = 0.6,~1.20 MPa (GRAPH-DERIVED)
42,Influence of recycled powder derived from waste concrete on mechanical and thermal properties of foam concrete,RPFC40-II,40%,,w/b = 0.6,~0.76 MPa (GRAPH-DERIVED)
43,Effects of recycled aggregate combinations and recycled powder contents on fracture behavior of fully recycled aggregate concrete,NAC,0%,,No RP processing,"fcu: 67.6 MPa, fst: 3.63 MPa"
43,Effects of recycled aggregate combinations and recycled powder contents on fracture behavior of fully recycled aggregate concrete,FCRAC,0%,,No RP processing,"fcu: 64.6 MPa, fst: 2.71 MPa"
43,Effects of recycled aggregate combinations and recycled powder contents on fracture behavior of fully recycled aggregate concrete,FFRAC,0%,,No RP processing,"fcu: 57.9 MPa, fst: 2.83 MPa"
43,Effects of recycled aggregate combinations and recycled powder contents on fracture behavior of fully recycled aggregate concrete,FRAC,0%,,No RP processing,"fcu: 58.3 MPa, fst: 2.22 MPa"
43,Effects of recycled aggregate combinations and recycled powder contents on fracture behavior of fully recycled aggregate concrete,FRAC-10,10%,Mechanical activation,Grinding time: 30 min in ball mill,"fcu: 58.4 MPa, fst: 2.19 MPa"
43,Effects of recycled aggregate combinations and recycled powder contents on fracture behavior of fully recycled aggregate concrete,FRAC-20,20%,Mechanical activation,Grinding time: 30 min in ball mill,"fcu: 56.9 MPa, fst: 2.08 MPa"
43,Effects of recycled aggregate combinations and recycled powder contents on fracture behavior of fully recycled aggregate concrete,FRAC-30,30%,Mechanical activation,Grinding time: 30 min in ball mill,"fcu: 52.7 MPa, fst: 1.95 MPa"
44,Influence of fine recycled concrete aggregates use on the hydration kinetics and mechanical-microstructural properties of hydrated cement: Experimental and numerical approaches,Mref,0% vol (0% wt.),,Water/Binder ratio = 0.40,"7d: ~82 MPa, 28d: ~88 MPa, 56d: ~92 MPa (GRAPH-DERIVED)"
44,Influence of fine recycled concrete aggregates use on the hydration kinetics and mechanical-microstructural properties of hydrated cement: Experimental and numerical approaches,MSF 10 / MSF10,10% vol (7.6% wt.),,"Water/Binder ratio = 0.41, Sieve size < 45 µm, Drying @ 40°C","7d: ~74 MPa, 28d: ~89 MPa, 56d: ~92 MPa (GRAPH-DERIVED)"
44,Influence of fine recycled concrete aggregates use on the hydration kinetics and mechanical-microstructural properties of hydrated cement: Experimental and numerical approaches,MSF 20 / MSF20,20% vol (15.6% wt.),,"Water/Binder ratio = 0.42, Sieve size < 45 µm, Drying @ 40°C","7d: ~54 MPa, 28d: ~71 MPa, 56d: ~74 MPa (GRAPH-DERIVED)"
44,Influence of fine recycled concrete aggregates use on the hydration kinetics and mechanical-microstructural properties of hydrated cement: Experimental and numerical approaches,MSF 30 / MSF30,30% vol (24.1% wt.),,"Water/Binder ratio = 0.43, Sieve size < 45 µm, Drying @ 40°C","7d: ~51 MPa, 28d: ~59 MPa, 56d: ~65 MPa (GRAPH-DERIVED)"
45,The utilization of recycled concrete powder as supplementary cementitious material in cement-based materials: A systematic literature review,RCP-Control / Literature Review Matrix,,,Systematic Literature Review of 103 compiled articles analyzing RCP as SCM,
46,Mechanical properties evaluation of sustainable engineered cementitious composites containing recycled fine powders,RGP0,0%,,RMP replacement for sand,42.3 MPa / 14.56 MPa
46,Mechanical properties evaluation of sustainable engineered cementitious composites containing recycled fine powders,RGP10,10%,,RGP particle size: 0-75 µm,42.2 MPa / 14.02 MPa
46,Mechanical properties evaluation of sustainable engineered cementitious composites containing recycled fine powders,RGP20,20%,,RGP particle size: 0-75 µm,36.7 MPa / 12.40 MPa
46,Mechanical properties evaluation of sustainable engineered cementitious composites containing recycled fine powders,RGP30,30%,,RGP particle size: 0-75 µm,32.4 MPa / 11.24 MPa
46,Mechanical properties evaluation of sustainable engineered cementitious composites containing recycled fine powders,Fibre1.25,30%,,PE Fibre: 1.25 vol%,29.3 MPa / 9.09 MPa
46,Mechanical properties evaluation of sustainable engineered cementitious composites containing recycled fine powders,Fibre1.5,30%,,PE Fibre: 1.5 vol%,31.2 MPa / 9.95 MPa
46,Mechanical properties evaluation of sustainable engineered cementitious composites containing recycled fine powders,Fibre1.75,30%,,PE Fibre: 1.75 vol%,33.4 MPa / 10.96 MPa
46,Mechanical properties evaluation of sustainable engineered cementitious composites containing recycled fine powders,FibreL6,30%,,PE Fibre length: 6 mm,28.6 MPa / 9.90 MPa
46,Mechanical properties evaluation of sustainable engineered cementitious composites containing recycled fine powders,FibreL12,30%,,PE Fibre length: 12 mm,31.1 MPa / 9.92 MPa
46,Mechanical properties evaluation of sustainable engineered cementitious composites containing recycled fine powders,PS150,30%,,RGP particle size: 75-150 µm,29.4 MPa / 9.61 MPa
46,Mechanical properties evaluation of sustainable engineered cementitious composites containing recycled fine powders,PS 300,30%,,RGP particle size: 150-300 µm,26.6 MPa / 7.64 MPa
47,Investigation of Waste Perlite and Recycled Concrete Powders as Supplementary Cementitious Materials,REF,0%,,"Cement: 450 g, Sand: 1350 g, Water: 225 g, w/b: 0.5","Flexural Strength (MPa): 1d=2.7, 3d=5.2, 7d=7.1, 28d=7.6, 56d=8.2; Compressive Strength (MPa): 1d=11.2, 3d=30.7, 7d=43.1, 28d=62.5, 56d=75.5"
47,Investigation of Waste Perlite and Recycled Concrete Powders as Supplementary Cementitious Materials,RCP15,15%,,"Cement: 382.5 g, RCP: 67.5 g, Sand: 1350 g, Water: 225 g, w/b: 0.5; Crushed by jaw crusher and sieved passing 63 µm","Flexural Strength (MPa): 1d=2.4, 3d=4.5, 7d=6.0, 28d=6.6, 56d=7.4; Compressive Strength (MPa): 1d=9.0, 3d=23.3, 7d=35.5, 28d=48.0, 56d=59.0"
47,Investigation of Waste Perlite and Recycled Concrete Powders as Supplementary Cementitious Materials,RCP30,30%,,"Cement: 315 g, RCP: 135 g, Sand: 1350 g, Water: 225 g, w/b: 0.5; Crushed by jaw crusher and sieved passing 63 µm","Flexural Strength (MPa): 1d=1.7, 3d=3.7, 7d=5.0, 28d=6.4, 56d=6.2; Compressive Strength (MPa): 1d=6.3, 3d=17.7, 7d=27.3, 28d=35.5, 56d=42.7"
47,Investigation of Waste Perlite and Recycled Concrete Powders as Supplementary Cementitious Materials,RCP45,45%,,"Cement: 247.5 g, RCP: 202.5 g, Sand: 1350 g, Water: 225 g, w/b: 0.5; Crushed by jaw crusher and sieved passing 63 µm","Flexural Strength (MPa): 1d=1.1, 3d=2.5, 7d=3.5, 28d=4.2, 56d=5.5; Compressive Strength (MPa): 1d=3.5, 3d=9.7, 7d=16.2, 28d=19.8, 56d=34.0"
47,Investigation of Waste Perlite and Recycled Concrete Powders as Supplementary Cementitious Materials,WPP-C15,15%,,"Cement: 382.5 g, WPP-C: 67.5 g, Sand: 1350 g, Water: 225 g, w/b: 0.5; Collected from cyclone dust","Flexural Strength (MPa): 1d=2.6, 3d=4.4, 7d=5.6, 28d=6.5, 56d=8.0; Compressive Strength (MPa): 1d=9.5, 3d=22.8, 7d=33.8, 28d=47.5, 56d=62.8"
47,Investigation of Waste Perlite and Recycled Concrete Powders as Supplementary Cementitious Materials,WPP-C30,30%,,"Cement: 315 g, WPP-C: 135 g, Sand: 1350 g, Water: 225 g, w/b: 0.5; Collected from cyclone dust","Flexural Strength (MPa): 1d=1.8, 3d=3.7, 7d=4.8, 28d=5.6, 56d=7.1; Compressive Strength (MPa): 1d=6.7, 3d=18.0, 7d=25.3, 28d=33.5, 56d=45.5"
47,Investigation of Waste Perlite and Recycled Concrete Powders as Supplementary Cementitious Materials,WPP-C45,45%,,"Cement: 247.5 g, WPP-C: 202.5 g, Sand: 1350 g, Water: 225 g, w/b: 0.5; Collected from cyclone dust","Flexural Strength (MPa): 1d=1.1, 3d=2.3, 7d=2.8, 28d=3.5, 56d=5.0; Compressive Strength (MPa): 1d=3.6, 3d=9.4, 7d=10.8, 28d=17.0, 56d=25.5"
47,Investigation of Waste Perlite and Recycled Concrete Powders as Supplementary Cementitious Materials,WPP-SZ15,15%,,"Cement: 382.5 g, WPP-SZ: 67.5 g, Sand: 1350 g, Water: 225 g, w/b: 0.5; Collected from baghouse","Flexural Strength (MPa): 1d=2.6, 3d=5.0, 7d=5.5, 28d=7.6, 56d=8.2; Compressive Strength (MPa): 1d=10.5, 3d=28.8, 7d=37.5, 28d=52.0, 56d=64.8"
47,Investigation of Waste Perlite and Recycled Concrete Powders as Supplementary Cementitious Materials,WPP-SZ30,30%,,"Cement: 315 g, WPP-SZ: 135 g, Sand: 1350 g, Water: 225 g, w/b: 0.5; Collected from baghouse","Flexural Strength (MPa): 1d=2.0, 3d=4.2, 7d=4.8, 28d=6.0, 56d=8.0; Compressive Strength (MPa): 1d=8.5, 3d=22.0, 7d=27.0, 28d=43.0, 56d=58.0"
47,Investigation of Waste Perlite and Recycled Concrete Powders as Supplementary Cementitious Materials,WPP-SZ45,45%,,"Cement: 247.5 g, WPP-SZ: 202.5 g, Sand: 1350 g, Water: 225 g, w/b: 0.5; Collected from baghouse","Flexural Strength (MPa): 1d=1.4, 3d=3.1, 7d=3.5, 28d=5.2, 56d=6.8; Compressive Strength (MPa): 1d=5.2, 3d=13.8, 7d=17.0, 28d=30.0, 56d=41.8"
48,Rheological and early hydration of cementitious material containing recycled concrete powders collected from recycled aggregates,C0,0 vol.% / 0 wt.%,,,24 h Flexural: ~3.8 MPa; 24 h Compressive: ~14.5 MPa
48,Rheological and early hydration of cementitious material containing recycled concrete powders collected from recycled aggregates,RCP10,10 vol.% / 8.2 wt.%,,"Crushing, ball milling (>4.75 mm aggregate up to 7 min), sieved through 0.15 mm",24 h Flexural: ~3.4 MPa; 24 h Compressive: ~12.3 MPa
48,Rheological and early hydration of cementitious material containing recycled concrete powders collected from recycled aggregates,RCP20,20 vol.% / 16.5 wt.%,,"Crushing, ball milling (>4.75 mm aggregate up to 7 min), sieved through 0.15 mm",24 h Flexural: ~3.2 MPa; 24 h Compressive: ~11.2 MPa
48,Rheological and early hydration of cementitious material containing recycled concrete powders collected from recycled aggregates,RCP30,30 vol.% / 24.7 wt.%,,"Crushing, ball milling (>4.75 mm aggregate up to 7 min), sieved through 0.15 mm",24 h Flexural: ~2.8 MPa; 24 h Compressive: ~9.8 MPa
48,Rheological and early hydration of cementitious material containing recycled concrete powders collected from recycled aggregates,RMP10,10 vol.% / 8.2 wt.%,,"Crushing, ball milling (>4.75 mm aggregate up to 7 min), sieved through 0.075 mm",24 h Flexural: ~3.5 MPa; 24 h Compressive: ~12.5 MPa
48,Rheological and early hydration of cementitious material containing recycled concrete powders collected from recycled aggregates,RMP20,20 vol.% / 16.5 wt.%,,"Crushing, ball milling (>4.75 mm aggregate up to 7 min), sieved through 0.075 mm",24 h Flexural: ~3.3 MPa; 24 h Compressive: ~11.8 MPa
48,Rheological and early hydration of cementitious material containing recycled concrete powders collected from recycled aggregates,RMP30,30 vol.% / 24.7 wt.%,,"Crushing, ball milling (>4.75 mm aggregate up to 7 min), sieved through 0.075 mm",24 h Flexural: ~2.8 MPa; 24 h Compressive: ~10.1 MPa
48,Rheological and early hydration of cementitious material containing recycled concrete powders collected from recycled aggregates,RFP10,10 vol.% / 8.0 wt.%,,"Crushing, ball milling (>4.75 mm aggregate up to 7 min), sieved through 0.045 mm",24 h Flexural: ~3.8 MPa; 24 h Compressive: ~15.2 MPa
48,Rheological and early hydration of cementitious material containing recycled concrete powders collected from recycled aggregates,RFP20,20 vol.% / 16.1 wt.%,,"Crushing, ball milling (>4.75 mm aggregate up to 7 min), sieved through 0.045 mm",24 h Flexural: ~3.4 MPa; 24 h Compressive: ~13.1 MPa
48,Rheological and early hydration of cementitious material containing recycled concrete powders collected from recycled aggregates,RFP30,30 vol.% / 24.1 wt.%,,"Crushing, ball milling (>4.75 mm aggregate up to 7 min), sieved through 0.045 mm",24 h Flexural: ~2.8 MPa; 24 h Compressive: ~10.2 MPa
49,Application and Texture of Ground RC as Supplementary Cementitious Material,Ref,0 wt%,,,Compressive Strength: 54.9 MPa; Flexural Strength: 8.6 MPa
49,Application and Texture of Ground RC as Supplementary Cementitious Material,L - 10%,10 wt%,,Reference limestone filler complying to EN 12620,Compressive Strength: 45.1 MPa; Flexural Strength: 8.1 MPa
49,Application and Texture of Ground RC as Supplementary Cementitious Material,L - 20%,20 wt%,,Reference limestone filler complying to EN 12620,Compressive Strength: 40.8 MPa; Flexural Strength: 7.3 MPa
49,Application and Texture of Ground RC as Supplementary Cementitious Material,L - 30%,30 wt%,,Reference limestone filler complying to EN 12620,Compressive Strength: 33.7 MPa; Flexural Strength: 6.4 MPa
49,Application and Texture of Ground RC as Supplementary Cementitious Material,R1 - 10%,10 wt%,Mechanical Grinding,"Planetary ball mill Pulverisette 6, 600 rpm, 10 min, m=150 g, 1 cycle",Compressive Strength: 47.2 MPa; Flexural Strength: 8.4 MPa
49,Application and Texture of Ground RC as Supplementary Cementitious Material,R1 - 20%,20 wt%,Mechanical Grinding,"Planetary ball mill Pulverisette 6, 600 rpm, 10 min, m=150 g, 1 cycle",Compressive Strength: 41.3 MPa; Flexural Strength: 7.6 MPa
49,Application and Texture of Ground RC as Supplementary Cementitious Material,R1 - 30%,30 wt%,Mechanical Grinding,"Planetary ball mill Pulverisette 6, 600 rpm, 10 min, m=150 g, 1 cycle",Compressive Strength: 34.2 MPa; Flexural Strength: 7.0 MPa
49,Application and Texture of Ground RC as Supplementary Cementitious Material,R2 - 10%,10 wt%,Mechanical Grinding,"Planetary ball mill Pulverisette 6, 600 rpm, 10 min, m=150 g, 1 cycle",Compressive Strength: 43.4 MPa; Flexural Strength: 7.8 MPa
49,Application and Texture of Ground RC as Supplementary Cementitious Material,R2 - 20%,20 wt%,Mechanical Grinding,"Planetary ball mill Pulverisette 6, 600 rpm, 10 min, m=150 g, 1 cycle",Compressive Strength: 38.7 MPa; Flexural Strength: 7.1 MPa
49,Application and Texture of Ground RC as Supplementary Cementitious Material,R2 - 30%,30 wt%,Mechanical Grinding,"Planetary ball mill Pulverisette 6, 600 rpm, 10 min, m=150 g, 1 cycle",Compressive Strength: 31.5 MPa; Flexural Strength: 6.6 MPa
49,Application and Texture of Ground RC as Supplementary Cementitious Material,R3 - 10%,10 wt%,Mechanical Grinding,"Planetary ball mill Pulverisette 6, 600 rpm, 10 min, m=150 g, 1 cycle",Compressive Strength: 44.1 MPa; Flexural Strength: 8.2 MPa
49,Application and Texture of Ground RC as Supplementary Cementitious Material,R3 - 20%,20 wt%,Mechanical Grinding,"Planetary ball mill Pulverisette 6, 600 rpm, 10 min, m=150 g, 1 cycle",Compressive Strength: 38.1 MPa; Flexural Strength: 6.9 MPa
49,Application and Texture of Ground RC as Supplementary Cementitious Material,R3 - 30%,30 wt%,Mechanical Grinding,"Planetary ball mill Pulverisette 6, 600 rpm, 10 min, m=150 g, 1 cycle",Compressive Strength: 33.9 MPa; Flexural Strength: 6.9 MPa
49,Application and Texture of Ground RC as Supplementary Cementitious Material,R4 - 10%,10 wt%,Mechanical Grinding,"Planetary ball mill Pulverisette 6, 600 rpm, 10 min, m=150 g, 2 cycles",Compressive Strength: 39.0 MPa; Flexural Strength: 7.4 MPa
49,Application and Texture of Ground RC as Supplementary Cementitious Material,R4 - 20%,20 wt%,Mechanical Grinding,"Planetary ball mill Pulverisette 6, 600 rpm, 10 min, m=150 g, 2 cycles",Compressive Strength: 32.7 MPa; Flexural Strength: 6.6 MPa
49,Application and Texture of Ground RC as Supplementary Cementitious Material,R4 - 30%,30 wt%,Mechanical Grinding,"Planetary ball mill Pulverisette 6, 600 rpm, 10 min, m=150 g, 2 cycles",Compressive Strength: 26.7 MPa; Flexural Strength: 5.8 MPa
49,Application and Texture of Ground RC as Supplementary Cementitious Material,R5 - 10%,10 wt%,Mechanical Grinding,"Planetary ball mill Pulverisette 6, 600 rpm, 10 min, m=150 g, 2 cycles",Compressive Strength: 40.8 MPa; Flexural Strength: 7.2 MPa
49,Application and Texture of Ground RC as Supplementary Cementitious Material,R5 - 20%,20 wt%,Mechanical Grinding,"Planetary ball mill Pulverisette 6, 600 rpm, 10 min, m=150 g, 2 cycles",Compressive Strength: 34.5 MPa; Flexural Strength: 6.6 MPa
49,Application and Texture of Ground RC as Supplementary Cementitious Material,R5 - 30%,30 wt%,Mechanical Grinding,"Planetary ball mill Pulverisette 6, 600 rpm, 10 min, m=150 g, 2 cycles",Compressive Strength: 28.2 MPa; Flexural Strength: 6.0 MPa
49,Application and Texture of Ground RC as Supplementary Cementitious Material,R6 - 10%,10 wt%,Mechanical Grinding,"Planetary ball mill Pulverisette 6, 600 rpm, 10 min, m=150 g, 2 cycles",Compressive Strength: 43.7 MPa; Flexural Strength: 7.9 MPa
49,Application and Texture of Ground RC as Supplementary Cementitious Material,R6 - 20%,20 wt%,Mechanical Grinding,"Planetary ball mill Pulverisette 6, 600 rpm, 10 min, m=150 g, 2 cycles",Compressive Strength: 36.6 MPa; Flexural Strength: 7.1 MPa
49,Application and Texture of Ground RC as Supplementary Cementitious Material,R6 - 30%,30 wt%,Mechanical Grinding,"Planetary ball mill Pulverisette 6, 600 rpm, 10 min, m=150 g, 2 cycles",Compressive Strength: 30.4 MPa; Flexural Strength: 5.9 MPa
50,Characteristics of waste concrete powders from multi-recycled coarse aggregate concrete and their effects as cement replacements,Reference,0%,,ASTM C109 mix design; w/b = 0.484,Compressive: 34.7 MPa; Flexural: 7.99 MPa
50,Characteristics of waste concrete powders from multi-recycled coarse aggregate concrete and their effects as cement replacements,RCPM1-10,10% (RCP1),,Produced from 1st gen RAC1; size < 0.15 mm; w/b = 0.484,Compressive: 32.2 MPa; Flexural: 7.78 MPa
50,Characteristics of waste concrete powders from multi-recycled coarse aggregate concrete and their effects as cement replacements,RCPM1-20,20% (RCP1),,Produced from 1st gen RAC1; size < 0.15 mm; w/b = 0.484,Compressive: 29.5 MPa; Flexural: 7.11 MPa
50,Characteristics of waste concrete powders from multi-recycled coarse aggregate concrete and their effects as cement replacements,RCPM1-30,30% (RCP1),,Produced from 1st gen RAC1; size < 0.15 mm; w/b = 0.484,Compressive: 22.8 MPa; Flexural: 6.95 MPa
50,Characteristics of waste concrete powders from multi-recycled coarse aggregate concrete and their effects as cement replacements,RCPM2-10,10% (RCP2),,Produced from 2nd gen RAC2; size < 0.15 mm; w/b = 0.484,Compressive: 29.5 MPa; Flexural: 6.95 MPa
50,Characteristics of waste concrete powders from multi-recycled coarse aggregate concrete and their effects as cement replacements,RCPM2-20,20% (RCP2),,Produced from 2nd gen RAC2; size < 0.15 mm; w/b = 0.484,Compressive: 24.8 MPa; Flexural: 6.71 MPa
50,Characteristics of waste concrete powders from multi-recycled coarse aggregate concrete and their effects as cement replacements,RCPM2-30,30% (RCP2),,Produced from 2nd gen RAC2; size < 0.15 mm; w/b = 0.484,Compressive: 22.4 MPa; Flexural: 6.23 MPa
50,Characteristics of waste concrete powders from multi-recycled coarse aggregate concrete and their effects as cement replacements,RCPM3-10,10% (RCP3),,Produced from 3rd gen RAC3; size < 0.15 mm; w/b = 0.484,Compressive: 16.2 MPa; Flexural: 5.67 MPa
50,Characteristics of waste concrete powders from multi-recycled coarse aggregate concrete and their effects as cement replacements,RCPM3-20,20% (RCP3),,Produced from 3rd gen RAC3; size < 0.15 mm; w/b = 0.484,Compressive: 15.4 MPa; Flexural: 4.15 MPa
50,Characteristics of waste concrete powders from multi-recycled coarse aggregate concrete and their effects as cement replacements,RCPM3-30,30% (RCP3),,Produced from 3rd gen RAC3; size < 0.15 mm; w/b = 0.484,Compressive: 10.9 MPa; Flexural: 3.03 MPa
51,"Effects of recycled concrete powders on the rheology, setting and early age strength of cement paste",Cement,0%,,"w/b = 0.45, no superplasticizer",12.00 MPa (1 day)
51,"Effects of recycled concrete powders on the rheology, setting and early age strength of cement paste",C/RCPI10,10% RCPI,,"w/b = 0.45, particle size < 75 µm, crushed, ground, air-separated",7.88 MPa (1 day)
51,"Effects of recycled concrete powders on the rheology, setting and early age strength of cement paste",C/RCPI20,20% RCPI,,"w/b = 0.45, particle size < 75 µm, crushed, ground, air-separated",6.84 MPa (1 day)
51,"Effects of recycled concrete powders on the rheology, setting and early age strength of cement paste",C/RCPI30,30% RCPI,,"w/b = 0.45, particle size < 75 µm, crushed, ground, air-separated",5.92 MPa (1 day)
51,"Effects of recycled concrete powders on the rheology, setting and early age strength of cement paste",C/RCPII10,10% RCPII,,"w/b = 0.45, particle size < 75 µm, crushed, ground, air-separated",10.98 MPa (1 day)
51,"Effects of recycled concrete powders on the rheology, setting and early age strength of cement paste",C/RCPII20,20% RCPII,,"w/b = 0.45, particle size < 75 µm, crushed, ground, air-separated",7.81 MPa (1 day)
51,"Effects of recycled concrete powders on the rheology, setting and early age strength of cement paste",C/RCPII30,30% RCPII,,"w/b = 0.45, particle size < 75 µm, crushed, ground, air-separated",5.94 MPa (1 day)
52,Effects of recycled micro-powders mixing methods on the properties of recycled concrete,RAC,0%,,Control recycled concrete mix (w/b = 0.35),7d Compressive: 36.8 MPa (GRAPH-DERIVED) / 28d Compressive: 43.2 MPa (GRAPH-DERIVED) / 56d Compressive: 48.3 MPa (GRAPH-DERIVED)
52,Effects of recycled micro-powders mixing methods on the properties of recycled concrete,RPAC1,5.5%,,Direct mixing of micro-powders into concrete,7d Compressive: 33.6 MPa (GRAPH-DERIVED) / 28d Compressive: 42.2 MPa (GRAPH-DERIVED) / 56d Compressive: 47.7 MPa (GRAPH-DERIVED)
52,Effects of recycled micro-powders mixing methods on the properties of recycled concrete,FPAC1,5.5%,Mechanical (Ball milling adhesion),Micro-powders adhered to aggregate surface via ball mill (2% by mass of coarse aggregate),7d Compressive: 35.8 MPa (GRAPH-DERIVED) / 28d Compressive: 43.1 MPa (GRAPH-DERIVED) / 56d Compressive: 49.6 MPa (GRAPH-DERIVED)
52,Effects of recycled micro-powders mixing methods on the properties of recycled concrete,RPAC2,11%,,Direct mixing of micro-powders into concrete,7d Compressive: 31.8 MPa (GRAPH-DERIVED) / 28d Compressive: 38.0 MPa (GRAPH-DERIVED) / 56d Compressive: 44.6 MPa (GRAPH-DERIVED)
52,Effects of recycled micro-powders mixing methods on the properties of recycled concrete,FPAC2,11%,Mechanical (Ball milling adhesion),Micro-powders adhered to aggregate surface via ball mill (4% by mass of coarse aggregate),28d Compressive: 44.75 MPa; 56d Compressive: 51.85 MPa
52,Effects of recycled micro-powders mixing methods on the properties of recycled concrete,RPAC3,16.5%,,Direct mixing of micro-powders into concrete,7d Compressive: 27.5 MPa (GRAPH-DERIVED) / 28d Compressive: 36.6 MPa (GRAPH-DERIVED) / 56d Compressive: 41.9 MPa (GRAPH-DERIVED)
52,Effects of recycled micro-powders mixing methods on the properties of recycled concrete,FPAC3,16.5%,Mechanical (Ball milling adhesion),Micro-powders adhered to aggregate surface via ball mill (6% by mass of coarse aggregate),7d Compressive: 31.4 MPa (GRAPH-DERIVED) / 28d Compressive: 42.1 MPa (GRAPH-DERIVED) / 56d Compressive: 48.8 MPa (GRAPH-DERIVED)
52,Effects of recycled micro-powders mixing methods on the properties of recycled concrete,RPAC4,22%,,Direct mixing of micro-powders into concrete,7d Compressive: 23.6 MPa (GRAPH-DERIVED) / 28d Compressive: 31.0 MPa (GRAPH-DERIVED) / 56d Compressive: 37.3 MPa (GRAPH-DERIVED)
52,Effects of recycled micro-powders mixing methods on the properties of recycled concrete,FPAC4,22%,Mechanical (Ball milling adhesion),Micro-powders adhered to aggregate surface via ball mill (8% by mass of coarse aggregate),7d Compressive: 28.6 MPa (GRAPH-DERIVED) / 28d Compressive: 35.1 MPa (GRAPH-DERIVED) / 56d Compressive: 42.1 MPa (GRAPH-DERIVED)
53,"Utilizing heat-mechanical synergistic treatment for separating concrete waste into high-quality recycled aggregate, active recycled powder and new concrete",C-Control,0%,,"w/b = 0.50, Cement: 360 kg/m³, Water: 180 kg/m³",GRAPH-DERIVED: ~43.5 MPa
53,"Utilizing heat-mechanical synergistic treatment for separating concrete waste into high-quality recycled aggregate, active recycled powder and new concrete",C-10ARP-600C,10% ARP-600C,Heat-Mechanical,"600 °C heat treatment for 2 h, ball milling",GRAPH-DERIVED: ~42.0 MPa
53,"Utilizing heat-mechanical synergistic treatment for separating concrete waste into high-quality recycled aggregate, active recycled powder and new concrete",C-20ARP-600C,20% ARP-600C,Heat-Mechanical,"600 °C heat treatment for 2 h, ball milling",GRAPH-DERIVED: ~38.5 MPa
53,"Utilizing heat-mechanical synergistic treatment for separating concrete waste into high-quality recycled aggregate, active recycled powder and new concrete",C-30ARP-600C,30% ARP-600C,Heat-Mechanical,"600 °C heat treatment for 2 h, ball milling",GRAPH-DERIVED: ~32.5 MPa
53,"Utilizing heat-mechanical synergistic treatment for separating concrete waste into high-quality recycled aggregate, active recycled powder and new concrete",C-10ARP-800C,10% ARP-800C,Heat-Mechanical,"800 °C heat treatment for 2 h, ball milling",GRAPH-DERIVED: ~44.0 MPa
53,"Utilizing heat-mechanical synergistic treatment for separating concrete waste into high-quality recycled aggregate, active recycled powder and new concrete",C-20ARP-800C,20% ARP-800C,Heat-Mechanical,"800 °C heat treatment for 2 h, ball milling",GRAPH-DERIVED: ~40.5 MPa
53,"Utilizing heat-mechanical synergistic treatment for separating concrete waste into high-quality recycled aggregate, active recycled powder and new concrete",C-30ARP-800C,30% ARP-800C,Heat-Mechanical,"800 °C heat treatment for 2 h, ball milling",GRAPH-DERIVED: ~34.5 MPa
54,Total recycling of concrete waste using accelerated carbonation: A review,Blended Cement Paste (w/b 0.55),30%,Enforced / Wet / Dry Carbonation,Carbonated RCP incorporation,~43 MPa
54,Total recycling of concrete waste using accelerated carbonation: A review,Blended Cement Paste (w/b 0.40),30%,Enforced / Wet / Dry Carbonation,Carbonated RCP incorporation,~50 MPa
54,Total recycling of concrete waste using accelerated carbonation: A review,Blended Cement Paste (w/b 0.30),30%,Enforced / Wet / Dry Carbonation,Carbonated RCP incorporation,~61 MPa
54,Total recycling of concrete waste using accelerated carbonation: A review,C40 Concrete,100% (Aggregate substitution),Accelerated Carbonation,Fully carbonated RCAs and RCFs without adjusting cement content,C40 Grade / Comparable to reference
54,Total recycling of concrete waste using accelerated carbonation: A review,Raw RCP Control (30% replacement),30%,Uncarbonated (Raw),Raw RCP incorporation,31% reduction in 28d compressive strength
55,The effect of recycled concrete powder (RCP) from precast concrete plant on fresh and mechanical properties of cementitious pastes,CP,0%,,w/c = 0.4,"1d: 17.94 MPa, 7d: 42.29 MPa, 28d: 47.53 MPa, 120d: 57.46 MPa"
55,The effect of recycled concrete powder (RCP) from precast concrete plant on fresh and mechanical properties of cementitious pastes,C10,10%,Mechanical activation (ball mill grinding),"Sieving (<150 µm), Ball mill grinding for ~30 min at 300 rpm, w/c = 0.4","1d: 13.55 MPa, 7d: 40.00 MPa, 28d: 45.78 MPa, 120d: 55.13 MPa"
55,The effect of recycled concrete powder (RCP) from precast concrete plant on fresh and mechanical properties of cementitious pastes,C20,20%,Mechanical activation (ball mill grinding),"Sieving (<150 µm), Ball mill grinding for ~30 min at 300 rpm, w/c = 0.4","1d: 11.86 MPa, 7d: 32.94 MPa, 28d: 42.38 MPa, 120d: 50.93 MPa"
55,The effect of recycled concrete powder (RCP) from precast concrete plant on fresh and mechanical properties of cementitious pastes,C30,30%,Mechanical activation (ball mill grinding),"Sieving (<150 µm), Ball mill grinding for ~30 min at 300 rpm, w/c = 0.4","1d: 10.23 MPa, 7d: 27.84 MPa, 28d: 35.38 MPa, 120d: 39.48 MPa"
56,Concrete powder waste as a substitution for Portland cement for environment-friendly cement production,Reference,0%,,w/c = 0.48,28 days: 46.70 MPa; 91 days: 50.40 MPa
56,Concrete powder waste as a substitution for Portland cement for environment-friendly cement production,7% RCP 0h,7%,,"Primary grinding (#100 mesh, <0.15 mm), w/c = 0.48",28 days: 30.36 MPa; 91 days: 31.04 MPa
56,Concrete powder waste as a substitution for Portland cement for environment-friendly cement production,7% RCP 0.5h,7%,Mechanical,"Planetary ball mill 500 rpm for 0.5 h, w/c = 0.48",28 days: 38.26 MPa; 91 days: 41.66 MPa
56,Concrete powder waste as a substitution for Portland cement for environment-friendly cement production,7% RCP 2h,7%,Mechanical,"Planetary ball mill 500 rpm for 2 h, w/c = 0.48",28 days: 38.78 MPa; 91 days: 42.35 MPa
56,Concrete powder waste as a substitution for Portland cement for environment-friendly cement production,7% RCP 6h,7%,Mechanical,"Planetary ball mill 500 rpm for 6 h, w/c = 0.48",28 days: 43.95 MPa; 91 days: 48.88 MPa
56,Concrete powder waste as a substitution for Portland cement for environment-friendly cement production,15% RCP 0h,15%,,"Primary grinding (#100 mesh, <0.15 mm), w/c = 0.48",28 days: 34.23 MPa; 91 days: 33.42 MPa
56,Concrete powder waste as a substitution for Portland cement for environment-friendly cement production,15% RCP 0.5h,15%,Mechanical,"Planetary ball mill 500 rpm for 0.5 h, w/c = 0.48",28 days: 36.35 MPa; 91 days: 33.40 MPa
56,Concrete powder waste as a substitution for Portland cement for environment-friendly cement production,15% RCP 2h,15%,Mechanical,"Planetary ball mill 500 rpm for 2 h, w/c = 0.48",28 days: 39.33 MPa; 91 days: 46.93 MPa
56,Concrete powder waste as a substitution for Portland cement for environment-friendly cement production,15% RCP 6h,15%,Mechanical,"Planetary ball mill 500 rpm for 6 h, w/c = 0.48",28 days: 33.49 MPa; 91 days: 38.50 MPa
56,Concrete powder waste as a substitution for Portland cement for environment-friendly cement production,25% RCP 0h,25%,,"Primary grinding (#100 mesh, <0.15 mm), w/c = 0.48",28 days: 29.03 MPa; 91 days: 32.04 MPa
56,Concrete powder waste as a substitution for Portland cement for environment-friendly cement production,25% RCP 0.5h,25%,Mechanical,"Planetary ball mill 500 rpm for 0.5 h, w/c = 0.48",28 days: 27.60 MPa; 91 days: 30.69 MPa
56,Concrete powder waste as a substitution for Portland cement for environment-friendly cement production,25% RCP 2h,25%,Mechanical,"Planetary ball mill 500 rpm for 2 h, w/c = 0.48",28 days: 27.06 MPa; 91 days: 33.76 MPa
56,Concrete powder waste as a substitution for Portland cement for environment-friendly cement production,25% RCP 6h,25%,Mechanical,"Planetary ball mill 500 rpm for 6 h, w/c = 0.48",28 days: 24.14 MPa; 91 days: 29.90 MPa
57,Use of recycled fine aggregates and recycled powders in sustainable recycled concrete,Control,0% RP / 0% RFA,,"Cement: 440.0 kg/m³, NFA: 722.8 kg/m³, w/c: 0.36",
57,Use of recycled fine aggregates and recycled powders in sustainable recycled concrete,RPC1,15% RP (cement replacement),Mechanical Grinding,"Cement: 374.7 kg/m³, RP: 65.3 kg/m³, SP: 2.84%",
57,Use of recycled fine aggregates and recycled powders in sustainable recycled concrete,RPC2,30% RP (cement replacement),Mechanical Grinding,"Cement: 308.4 kg/m³, RP: 131.6 kg/m³, SP: 3.52%",
57,Use of recycled fine aggregates and recycled powders in sustainable recycled concrete,RPC3,15% RP + 15% FA (cement replacement),Mechanical Grinding,"Cement: 308.4 kg/m³, FA: 66.3 kg/m³, RP: 65.3 kg/m³, SP: 2.50%",
57,Use of recycled fine aggregates and recycled powders in sustainable recycled concrete,RFC1,25% RFA (NFA replacement),,"Cement: 440.0 kg/m³, RFA: 147.7 kg/m³, Additional water: 6.2 kg/m³, SP: 2.65%",
57,Use of recycled fine aggregates and recycled powders in sustainable recycled concrete,RFC2,50% RFA (NFA replacement),,"Cement: 440.0 kg/m³, RFA: 295.4 kg/m³, Additional water: 12.4 kg/m³, SP: 3.30%",
57,Use of recycled fine aggregates and recycled powders in sustainable recycled concrete,RFC3,75% RFA (NFA replacement),,"Cement: 440.0 kg/m³, RFA: 443.1 kg/m³, Additional water: 18.6 kg/m³, SP: 4.24%",
57,Use of recycled fine aggregates and recycled powders in sustainable recycled concrete,RFC4,100% RFA (NFA replacement),,"Cement: 440.0 kg/m³, RFA: 590.8 kg/m³, Additional water: 24.8 kg/m³, SP: 6.11%",
58,Fine demolition wastes as Supplementary cementitious materials for CO2 reduced cement production,REF,0%,,"Pure Portland Cement mortar (CEM I 52.5 R), w/b = 0.5, s/b = 3",7d: 50.87 MPa; 28d: 60.22 MPa; 90d: 65.94 MPa
58,Fine demolition wastes as Supplementary cementitious materials for CO2 reduced cement production,CSN,20%,,"Dried at room temperature; 0/125 µm fraction; w/b = 0.5, s/b = 3",7d: 39.20 MPa; 28d: 47.23 MPa; 90d: 52.94 MPa
58,Fine demolition wastes as Supplementary cementitious materials for CO2 reduced cement production,CS105,20%,Thermal (Drying),"Dried at 105 °C to constant mass; 0/125 µm fraction; w/b = 0.5, s/b = 3",7d: 38.98 MPa; 28d: 50.19 MPa; 90d: 55.84 MPa
58,Fine demolition wastes as Supplementary cementitious materials for CO2 reduced cement production,CS400,20%,Thermal Calcination,"Calcined at 400 °C for 2 h (heating rate 10 °C/min); 0/125 µm fraction; w/b = 0.5, s/b = 3",7d: 39.36 MPa; 28d: 51.19 MPa; 90d: 56.44 MPa
58,Fine demolition wastes as Supplementary cementitious materials for CO2 reduced cement production,CS500,20%,Thermal Calcination,"Calcined at 500 °C for 2 h (heating rate 10 °C/min); 0/125 µm fraction; w/b = 0.5, s/b = 3",7d: 41.65 MPa; 28d: 53.45 MPa; 90d: 59.47 MPa
58,Fine demolition wastes as Supplementary cementitious materials for CO2 reduced cement production,MSN,20%,,"Dried at room temperature; 0/125 µm fraction; w/b = 0.5, s/b = 3",7d: 37.98 MPa; 28d: 46.25 MPa; 90d: 51.33 MPa
58,Fine demolition wastes as Supplementary cementitious materials for CO2 reduced cement production,MS105,20%,Thermal (Drying),"Dried at 105 °C to constant mass; 0/125 µm fraction; w/b = 0.5, s/b = 3",7d: 39.15 MPa; 28d: 49.56 MPa; 90d: 56.10 MPa
58,Fine demolition wastes as Supplementary cementitious materials for CO2 reduced cement production,MS400,20%,Thermal Calcination,"Calcined at 400 °C for 2 h (heating rate 10 °C/min); 0/125 µm fraction; w/b = 0.5, s/b = 3",7d: 39.02 MPa; 28d: 51.06 MPa; 90d: 56.50 MPa
58,Fine demolition wastes as Supplementary cementitious materials for CO2 reduced cement production,MS500,20%,Thermal Calcination,"Calcined at 500 °C for 2 h (heating rate 10 °C/min); 0/125 µm fraction; w/b = 0.5, s/b = 3",7d: 41.01 MPa; 28d: 52.28 MPa; 90d: 57.88 MPa
58,Fine demolition wastes as Supplementary cementitious materials for CO2 reduced cement production,WMN,20%,,"Dried at room temperature; 0/125 µm fraction; w/b = 0.5, s/b = 3",7d: 38.11 MPa; 28d: 47.12 MPa; 90d: 52.63 MPa
58,Fine demolition wastes as Supplementary cementitious materials for CO2 reduced cement production,WM105,20%,Thermal (Drying),"Dried at 105 °C to constant mass; 0/125 µm fraction; w/b = 0.5, s/b = 3",7d: 37.93 MPa; 28d: 47.79 MPa; 90d: 53.09 MPa
58,Fine demolition wastes as Supplementary cementitious materials for CO2 reduced cement production,WM400,20%,Thermal Calcination,"Calcined at 400 °C for 2 h (heating rate 10 °C/min); 0/125 µm fraction; w/b = 0.5, s/b = 3",7d: 39.74 MPa; 28d: 50.12 MPa; 90d: 55.13 MPa
58,Fine demolition wastes as Supplementary cementitious materials for CO2 reduced cement production,WM500,20%,Thermal Calcination,"Calcined at 500 °C for 2 h (heating rate 10 °C/min); 0/125 µm fraction; w/b = 0.5, s/b = 3",7d: 41.08 MPa; 28d: 51.38 MPa; 90d: 56.44 MPa
59,Effect of thermo-mechanical activation of waste concrete powder (WCP) on the characteristics of cement mixtures,C100,0%,,Water/Binder = 0.35,"7d: ~56 MPa, 28d: ~72.5 MPa, 56d: ~74 MPa (Graph-derived)"
59,Effect of thermo-mechanical activation of waste concrete powder (WCP) on the characteristics of cement mixtures,AW10,10%,As Received (None),Water/Binder = 0.35,"7d: ~37 MPa, 28d: ~54 MPa, 56d: ~56 MPa (Graph-derived)"
59,Effect of thermo-mechanical activation of waste concrete powder (WCP) on the characteristics of cement mixtures,AW20,20%,As Received (None),Water/Binder = 0.35,"7d: ~31 MPa, 28d: ~52 MPa, 56d: ~50 MPa (Graph-derived)"
59,Effect of thermo-mechanical activation of waste concrete powder (WCP) on the characteristics of cement mixtures,AW30,30%,As Received (None),Water/Binder = 0.35,"7d: ~18.5 MPa, 28d: ~40 MPa, 56d: ~40 MPa (Graph-derived)"
