Repository: Laxmidhar9823/Google-project-Civil

File: Data/pipeline_rcf/out/papers_wide.csv (part 3 of 5)
%, Pressure: 0.1 MPa",,,,,,,,,,,,,,0.4,,Plotted as cumulative and volume distributions in Figure 1,,,,CRP: 55.41; CR (RP): 22.23,µm,,,,,CRP: 0.56; CR (RP): 0.86,m²/g,,,,,,,,,,,,,,,,,,,,,,,,,,,,,"CH (Calcium Hydroxide): 12.46 (RP), 4.03 (CRP); CaCO3 (Calcium Carbonate): 8.30 (RP), 52.30 (CRP)",wt%,"RP: CH, ettringite (AFt), C2S, C3S; CRP: CaCO3",,"RP: 12.46% CH, 8.30% CaCO3; CRP: 4.03% CH, 52.30% CaCO3",wt%,Amorphous silica gel layer covers CRP surface,,Silica gel on the surface of CRP reacts with CH,,,,,,,,Zeta potential curves as a function of Ca2+ concentration,mV,"30, 40",%,,,,,,,,,,,,,,,,,,,,,,
21,Study on Properties of Waste Concrete Powder by Thermal Treatment and Application in Mortar,"Yuwu Sui, Chuping Ou, Shu Liu, Jinshuai Zhang and Qingbo Tian",Applied Sciences,2020,10.3390/app10030998,Waste concrete powder (WCP),,Used concrete made before 2015,,"Crushing, screening, and grinding",,<0.125 mm,mm,Thermal treatment,,,,,,"200, 400, 600, 700, 800",°C,3,h,,,,,,,Labor heating furnace,,0.5,,,,,,,,3.08 (at 700 °C); 17.85 (at 600 °C),µm,Distributed from 0.84 to 30,µm,,,,,,,,,,,,,20.50,%,56.75,%,8.42,%,3.99,%,3.84,%,3.49,%,0.49,%,1.08,%,1.04,%,P2O5: 0.13,%,"Larnite (β-C2S), calcium silicates (Ca3SiO5 and Ca2SiO4), Quartz, Calcite",,,,,,,,,,See Activity Index entries in Table 3,%,Endothermic peak from about 700 to 900,°C,"Free calcium oxide content: 0.1 (unheated), 0.15 (200 °C), 0.2 (400 °C), 0.4 (600 °C), 0.8 (700 °C), 3.6 (800 °C)",%,30,%,30 (WCP treated at 700 °C),%,"3-Day:
RCP30: ~9.8",MPa,,,,,24 h cumulative heat release for RFP30 increased by 23% compared with pure cement paste,%,,,,,"24 h Mortar Strength (w/b = 0.5, sand/binder = 3):
C0: ~3.8
RFP10: ~3.8
RFP20: ~3.4
RFP30: ~2.8
RMP10: ~3.5
RMP20: ~3.3
RMP30: ~2.8
RCP10: ~3.4
RCP20: ~3.2
RCP30: ~2.8",MPa,,,"7-day Drying Shrinkage (w/b = 0.5):
PC: ~650
RFP10: ~720
RMP10: ~820
RCP10: ~920",10^-6,,
49,Application and Texture of Ground RC as Supplementary Cementitious Material,"Ludwig Hertwig, Wladislaw Polienko, Constanze Reuter, Klaus Holschemacher","fib Symposium 2023, LNCE 349",2023,https://doi.org/10.1007/978-3-031-32519-9_104,Milled recycled concrete aggregates (RC) / Recycled concrete powder / Supplementary cementitious material (SCM),,"R1–R3: Commercially available recycling materials complying to type 1 as per DIN 4226-101 (coarse fraction d/D = 2/8 mm); R4–R6: Laboratory-produced concrete made with R1–R3, CEM II/A-LL 32.5R, w/c = 0.43, and natural sand (d/D = 0/2 mm), crushed after 28 days to yield coarse fraction d/D = 2/8 mm",,Jaw crusher BB200 followed by planetary ball mill Pulverisette 6,,Coarse fraction d/D = 2/8 mm; Mass per trial m = 150 g; Milling speed = 600 rpm; Milling duration t = 10 min,,,,,,,,,,,,Mechanical grinding / milling in planetary ball mill,,10,min,600,rpm,,,,,"Multi-peak particle distribution, wider distributed and coarser compared to limestone filler",,R1: 3; R2: 3; R3: 3; R4: 4; R5: 4; R6: 4,µm,R1: 20; R2: 20; R3: 21; R4: 25; R5: 31; R6: 26,µm,R1: 89; R2: 108; R3: 94; R4: 108; R5: 173; R6: 115,µm,,,R1: 299.8; R2: 292.1; R3: 231.7; R4: 193.3; R5: 189.7; R6: 201.0,m²/kg,,,,,,,,,R1: 2.70; R2: 2.71; R3: 2.71; R4: 2.74; R5: 2.73; R6: 2.72 (Skeleton density),g/cm³,,,,,,,,,,,,,,,,,R1: 16.84; R2: 5.71; R3: 5.87; R4: 5.33; R5: 10.91; R6: 11.29,wt%,,,,,,,,,SCMs act only as an inert filling material / inert filler,,,,,,,,,,"10, 20, 30",wt%,,,"R1: 47.2 (10%), 41.3 (20%), 34.2 (30%); R2: 43.4 (10%), 38.7 (20%), 31.5 (30%); R3: 44.1 (10%), 38.1 (20%), 33.9 (30%); R4: 39.0 (10%), 32.7 (20%), 26.7 (30%); R5: 40.8 (10%), 34.5 (20%), 28.2 (30%); R6: 43.7 (10%), 36.6 (20%), 30.4 (30%)",MPa,,,,,,,,,,,"R1: 8.4 (10%), 7.6 (20%), 7.0 (30%); R2: 7.8 (10%), 7.1 (20%), 6.6 (30%); R3: 8.2 (10%), 6.9 (20%), 6.9 (30%); R4: 7.4 (10%), 6.6 (20%), 5.8 (30%); R5: 7.2 (10%), 6.6 (20%), 6.0 (30%); R6: 7.9 (10%), 7.1 (20%), 5.9 (30%)",MPa,,,,,,
50,Characteristics of waste concrete powders from multi-recycled coarse aggregate concrete and their effects as cement replacements,"Jeonghyun Kim, Nader Nciri, Alena Sicakova, Namho Kim",Construction and Building Materials,2023,https://doi.org/10.1016/j.conbuildmat.2023.132525,"Recycled Concrete Powder (RCP) / recycled concrete powders (RCPs) / RCP1, RCP2, RCP3",,"Multi-recycled coarse aggregate concrete / Repeatedly recycled coarse aggregate concrete (RAC1, RAC2, RAC3)",,"Primary crushing in a laboratory jaw crusher to produce RFA (< 4.75 mm), followed by milling in a Los Angeles ball mill and sieving (< 0.15 mm)",,Particle size fraction collected: < 0.15 mm,mm,,,,,,,,,,,,,,,,,,,0.484,,Graphically provided in Fig. 2,%,,,,,,,,,,,,,,,,,,,RCP1: 2.48; RCP2: 2.38; RCP3: 2.33,g/cm³,RCP1: 38.88; RCP2: 32.09; RCP3: 27.67,wt.%,RCP1: 36.19; RCP2: 44.50; RCP3: 50.24,wt.%,RCP1: 9.56; RCP2: 8.14; RCP3: 7.37,wt.%,RCP1: 8.21; RCP2: 8.56; RCP3: 8.38,wt.%,RCP1: 1.23; RCP2: 1.14; RCP3: 1.12,wt.%,RCP1: 1.23; RCP2: 1.35; RCP3: 1.40,wt.%,,,RCP1: 3.37; RCP2: 2.81; RCP3: 2.37,wt.%,,,"TiO2: RCP1: 0.87, RCP2: 0.89, RCP3: 0.88; Other: RCP1: 0.46, RCP2: 0.52, RCP3: 0.57",wt.%,"C-S-H gel, portlandite (C-H, Ca(OH)2), monosulfate (AFm), zeolite (CaAl2Si3O10·3H2O), larnite (Ca2SiO4), calcite (CaCO3), quartz (SiO2)",,,,,,,,,,,,,,,,"10%, 20%, 30%",%,10% to 20% (for drying shrinkage suppression); NULL for mechanical strength,%,RCPM1-10: 32.2; RCPM1-20: 29.5; RCPM1-30: 22.8; RCPM2-10: 29.5; RCPM2-20: 24.8; RCPM2-30: 22.4; RCPM3-10: 16.2; RCPM3-20: 15.4; RCPM3-30: 10.9,MPa,RCPM1-10: 93%; RCPM1-20: 85%; RCPM1-30: 66%; RCPM2-10: 85%; RCPM2-20: 71%; RCPM2-30: 65%; RCPM3-10: 47% (reported as -45% relative to RCPM2-10); RCPM3-20: 44%; RCPM3-30: 31%,%,,,,,,,,,RCPM1-10: 7.78; RCPM1-20: 7.11; RCPM1-30: 6.95; RCPM2-10: 6.95; RCPM2-20: 6.71; RCPM2-30: 6.23; RCPM3-10: 5.67; RCPM3-20: 4.15; RCPM3-30: 3.03,MPa,RCPM1-10: 97%; RCPM1-20: 89%; RCPM1-30: 87%; RCPM2-10: 87%; RCPM2-20: 84%; RCPM2-30: 78%; RCPM3-10: 71%; RCPM3-20: 52%; RCPM3-30: 38%,%,28-day drying shrinkage: Ref: ~0.088%; RCPM1-10: ~0.079%; RCPM1-20: ~0.083%; RCPM1-30: ~0.098%; RCPM2-10: ~0.081%; RCPM2-20: ~0.083%; RCPM2-30: ~0.098%; RCPM3-10: ~0.093%; RCPM3-20: ~0.096%; RCPM3-30: ~0.100%,%,RCPM1-10 and RCPM1-20: 6-10% lower than reference; RCPM3-10: ~5% higher than reference,%
51,"Effects of recycled concrete powders on the rheology, setting and early age strength of cement paste","Jingzhe Li, Binggen Zhan, Peng Gao, Li Hu, Min Qiao, Huiling Sha, Qijun Yu",Construction and Building Materials,2023,10.1016/j.conbuildmat.2023.132899,Recycled concrete powders (RCPs: RCPI and RCPII),,Waste concretes from CFG piles in Beijing (RCPI) and reinforced concrete beams in Guangzhou (RCPII),,"Crushing, grinding, and air-separating",,Particle size < 75 µm,µm,,,,,,,,,,,,,,,,,,,0.45,,,,RCPI: 3.031; RCPII: 3.147,µm,RCPI: 13.134; RCPII: 13.026,µm,RCPI: 46.250; RCPII: 42.928,µm,,,,,RCPI: 11040; RCPII: 4480,m²/kg,,,RCPI: 12.85; RCPII: 8.25,%,,,RCPI: 2.40; RCPII: 2.44,g/cm³ (Table reported as Density kg/m³ with value 2.40 / 2.44 × 10³) / kg/m³,RCPI: 20.72; RCPII: 37.78,wt.%,RCPI: 52.16; RCPII: 32.92,wt.%,RCPI: 6.13; RCPII: 7.60,wt.%,RCPI: 7.53; RCPII: 5.20,wt.%,RCPI: 1.66; RCPII: 0.58,wt.%,RCPI: 1.28; RCPII: 1.16,wt.%,RCPI: 0.14; RCPII: 0.26,wt.%,RCPI: 2.09; RCPII: 6.72,wt.%,RCPI: 22.61; RCPII: 10.23,wt.%,"TiO₂: RCPI: 2.96, RCPII: 2.62; Others: RCPI: 5.33, RCPII: 5.16",wt.%,"Quartz, Calcite, Dolomite, Microcline, Albite, Cordierite, Biotite, Portlandite, Calcium silicate",,"Quartz (RCPI: 12.5%, RCPII: 28.8%), Calcite (RCPI: 7.3%, RCPII: 8.4%), Dolomite (RCPI: 22.0%, RCPII: 2.0%), Microcline (RCPI: 2.9%, RCPII: 16.8%), Albite (RCPI: 4.4%, RCPII: 17.6%), Cordierite (RCPI: 0.5%, RCPII: 0.0%), Biotite (RCPI: 0.4%, RCPII: 1.0%), Portlandite (RCPI: 0.4%, RCPII: 0.1%), Calcium silicate (RCPI: 0.5%, RCPII: 0.8%)",wt.%,RCPI: 49.6; RCPII: 24.6,wt.%,Low activity,,,,,,Cumulative hydration heat at 1d: Cement: 287.67 J/g; C/RCPI10: 280.13 J/g; C/RCPI20: 261.15 J/g; C/RCPI30: 250.77 J/g; C/RCPII10: 289.38 J/g; C/RCPII20: 266.71 J/g; C/RCPII30: 255.28 J/g,J/g,Second exothermic peak time: Cement: 13.72 h; C/RCPI10: 13.48 h; C/RCPI20: 13.05 h; C/RCPI30: 12.83 h; C/RCPII10: 13.60 h; C/RCPII20: 13.12 h; C/RCPII30: 12.73 h,h,"0%, 10%, 20%, 30%",wt.%,,,Cement: 12.00; C/RCPI10: 7.88; C/RCPI20: 6.84; C/RCPI30: 5.92; C/RCPII10: 10.98; C/RCPII20: 7.81; C/RCPII30: 5.94,MPa,C/RCPI10: 65.7%; C/RCPI20: 57.0%; C/RCPI30: 49.3%; C/RCPII10: 91.5%; C/RCPII20: 65.1%; C/RCPII30: 49.5%,%,,,,,Cement: 384; C/RCPI10: 379; C/RCPI20: 373; C/RCPI30: 365; C/RCPII10: 361; C/RCPII20: 353; C/RCPII30: 352,min,Cement: 678; C/RCPI10: 679; C/RCPI20: 667; C/RCPI30: 657; C/RCPII10: 665; C/RCPII20: 665; C/RCPII30: 645,min,,,,,,,,
52,Effects of recycled micro-powders mixing methods on the properties of recycled concrete,"Yike Lin, Tingshu He, Yongqi Da, Renhe Yang, Danlin Zheng",Journal of Building Engineering,2023,https://doi.org/10.1016/j.jobe.2023.107994,Recycled micro-powders / regenerated micro powder,,Old cement mortar on recycled aggregate / waste concrete,,Ball milling,,Ball milling exclusively filled with recycled aggregate; aggregate dried at 105 °C,,,,,,,,,,,,Ball milling (collision of aggregate in ball mill),,Controlled by varying duration of ball mill action (exact duration not specified),,,,Surface adhesion to recycled aggregate via extrusion/collision,,0.35,,<10 µm: 36.86%; <45 µm: 75.13%,%,,,,,,,15.16,µm,,,,,,,"Loose and porous, water-absorbing (exact value not reported)",,,,,,48.82,%,27.08,%,11.76,%,3.50,%,3.04,%,0.71,%,1.62,%,2.59,%,0.88,%,SiO2 + CaO + Al2O3 + Fe2O3 = 91.16,%,"Quartz, limestone, anorthite, gismondine",,"Quartz, limestone, anorthite, gismondine",,,,Substantial pozzolanic activity,,,,28d: 68%; 56d: 76%,%,,,Mortar Compressive Strength: 28d: 33 MPa (approx); 56d: 38.5 MPa (approx),MPa,"5.5, 11, 16.5, 22",%,11,%,"FPAC2 (11% replacement, adhered): 28d = 44.75, 56d = 51.85",MPa,"FPAC2 (11% replacement, adhered): 28d: +3.66% (+17.58% vs RPAC); 56d: +7.28% (+16.23% vs RPAC)",%,,,,,,,,,,,,,,,,
53,"Utilizing heat-mechanical synergistic treatment for separating concrete waste into high-quality recycled aggregate, active recycled powder and new concrete","Zhiming Ma, Ruihan Hu, Pengpeng Yao, Changqing Wang",Journal of Building Engineering,2023,https://doi.org/10.1016/j.jobe.2023.106161,Active recycled powder (ARP) / Recycled powder,,"Adhered old mortar separated from concrete waste (parent concrete waste collected from demolition point in Yangzhou city, China)",,"Heat-mechanical synergistic treatment (heating concrete waste, ball milling to separate adhered mortar, and planetary ball milling to grind mortar into ARP)",,Particle size ≤ 150 μm,μm,Thermal treatment and mechanical grinding,,Target temperatures: 600 °C and 800 °C; cooling to room temperature; grinding in planetary ball mill,,,,600 ; 800,°C,2,h,Ball milling / Planetary ball milling,,30,min,,,,,0.50,,Particle size similar to cement (≤ 150 μm),,,,,,,,,,,,,,,,,,,,,,,,,,,,,,,,,,,,,,,,,,"SiO₂ (Quartz), C₂S, C₃S, CaO, CaCO₃ (only in ARP-600C)",,"Contains active calcium silicate (C₂S, C₃S), calcium oxide (CaO), and quartz (SiO₂)",,,,800 °C-separated ARP had greater reactivity than 600 °C-separated ARP,,,,,,,,ARP-800C contains higher content of active components (C₂S/C₃S and CaO) contributing to secondary hydration reaction,,10; 20; 30,%,10 (for ARP-800C),%,GRAPH-DERIVED,MPa,C-10ARP-800C is 3.7% greater than C-10ARP-600C; C-20ARP-800C is 5.1% greater than C-20ARP-600C; C-30ARP-800C is 6.1% greater than C-30ARP-600C,%,,,,,,,,,,,,,,,,
54,Total recycling of concrete waste using accelerated carbonation: A review,"Chi Sun Poon, Peiliang Shen, Yi Jiang, Zihan Ma, Dongxing Xuan",Cement and Concrete Research,2023,10.1016/j.cemconres.2023.107284,"Recycled coarse aggregates (RCAs), recycled concrete fines (RCFs), recycled concrete powders (RCPs)",,Concrete waste,,Crushing and grinding,,Particle size < 0.15 mm for RCPs,mm,"Accelerated carbonation (dry carbonation, wet carbonation, indirect wet carbonation, semi-dry carbonation)",,"CO2 concentration > 20%, Relative Humidity 50–80%, Pressure 1 bar",,"Wet carbonation, dry carbonation, flow-through carbonation, semi-dry carbonation",,Up to 100,°C,,,,,,,,,"Limewater soaking/pre-treatment, addition of Mg2+, NH4+, elevated temperatures",,"0.3, 0.40, 0.55",,"0.3–0.6 mm (fine fraction for RCFs), 0–10 µm (fine particles for wet carbonated RCPs)","mm, µm",,,,,,,~12,µm,20–40,m²/g,662,m²/g,,,4–16 (raw RCFs); 3–60% reduction after carbonation,%,,,,,,,,,,,,,,,,,,,,,,,,,"Calcite, vaterite, aragonite, portlandite",,"Calcite (26%), Vaterite (45%), Aragonite (3%), Amorphous CaCO3 (36%)",wt% / %,36% amorphous CaCO3; 7–17% polymerized silica tetrahedra,%,High / Comparable to coal fly ash and silica fume,,,,,,"Accelerated alite hydration, intensified early heat flow peak",,"CO2 sequestration capacity: 20 kg/t (RCFs), 190 kg/t (RCPs); Maximum Cc yield: 55 wt% (dry), >60 wt% (wet)","kg/t, wt%",30,%,30,%,"~43 (at w/b=0.55), ~50 (at w/b=0.40), ~61 (at w/b=0.3)",MPa,10–40% higher than uncarbonated RCP paste,%,,,,,,,,,,,,,Up to 25% decrease in drying shrinkage,%,,
55,The effect of recycled concrete powder (RCP) from precast concrete plant on fresh and mechanical properties of cementitious pastes,"J.H.A. Rocha, M.P. Tinoco, R.D. Toledo Filho",Materiales de Construcción,2023,10.3989/mc.2023.351923,Recycled concrete powder (RCP-C),,Hardened concrete waste from a precast concrete plant,,Sieving followed by grinding in a ball mill,,"Sieve size: #100 sieve (150 µm); Ball mill jar dimensions: 20.5 cm internal diameter, 35 cm internal length; Grinding speed: 300 rpm (89.7% of critical speed); Duration: approximately 30 minutes",,Mechanical activation (grinding),,Grinding in a ball mill operating at 300 rpm,,,,,,,,Ball mill grinding,,approximately 30,minutes,300,rpm,,,0.4,,Particle sizes ranging from <0.1 µm to >100 µm,µm,1.72,µm,14.42,µm,60.67,µm,,,9252.22,cm²/g,,,,,,,2.68,g/cm³,,,34.32,%,36.76,%,8.94,%,5.22,%,,,2.70,%,,,1.76,%,8.47,%,SrO: 0.16; TiO₂: 1.10; MnO: 0.34; ZnO: 0.02; ZrO₂: 0.19; Rb₂O: 0.03,%,"Calcite, unhydrated cement particles, quartz",,,,,,Non-pozzolanic according to ASTM C618 criteria,,,,,,"At 3 h: 10% (23.79% increase vs ref), 20% (42.97% increase vs ref), 30% (6.51% increase vs ref); At 72 h: 10% (-6.93%), 20% (-14.04%), 30% (-22.71%); At 7 days: CP (265.96 J/g), C10 (245.95 J/g), C20 (227.98 J/g), C30 (208.42 J/g)",J/g,Nucleation effect in the first few hours (~3h) accelerates hydration; dilution effect dominates afterwards,,"10, 20, 30",%,20,%,"1 day: CP: 17.94, C10: 13.55, C20: 11.86, C30: 10.23
7 days: CP: 42.29, C10: 40.00, C20: 32.94, C30: 27.84
28 days: CP: 47.53, C10: 45.78, C20: 42.38, C30: 35.38
120 days: CP: 57.46, C10: 55.13, C20: 50.93, C30: 39.48",MPa,"1 day reduction (%): C10: 24.48, C20: 33.85, C30: 42.96
7 days reduction (%): C10: 5.41, C20: 22.11, C30: 34.18
28 days reduction (%): C10: 3.70, C20: 10.85, C30: 25.56
120 days reduction (%): C10: 4.07, C20: 11.36, C30: 31.30",% reduction,"CP: 265.96, C10: 245.95, C20: 227.98, C30: 208.42",J/g,"C10: -7.52, C20: -14.28, C30: -21.63",%,,,,,,,,,,,,
56,Concrete powder waste as a substitution for Portland cement for environment-friendly cement production,"Dayana Ruth Bola Oliveira, Gabriela Leite, Edna Possan, José Marques Filho",Construction and Building Materials,2023,https://doi.org/10.1016/j.conbuildmat.2023.132382,Recycled concrete powder (RCP),,"Old concrete specimens, without resistance control (randomly collected)",,"Fragmented in a jaw mill, mechanically separated by sieving, and comminuted in a high-efficiency automated planetary ball mill (Retsch PM 100)",,"Planetary ball mill speed: 500 rpm; Agate pot with 50 10-mm agate balls; Reversal of grinding direction at each average time (15 min, 1 h, and 3 h)","rpm, mm",Mechanical Activation,,,,,,,,,,Planetary ball milling,,"0, 0.5, 2, 6",h,500,rpm,,,0.48,,,,,,24.31 (RCP 0.5h); 13.51 (RCP 2h); 9.27 (RCP 6h),µm,,,54.85 (RCP 0h); 24.31 (RCP 0.5h); 13.51 (RCP 2h); 9.27 (RCP 6h),µm,,,,,1732.30 (RCP 0h); 4350.70 (RCP 0.5h); 6583.00 (RCP 2h); 7160.00 (RCP 6h),cm²/g,,,2.57 (RCP 0h); 2.61 (RCP 0.5h); 2.71 (RCP 2h); 2.73 (RCP 6h),g/cm³,,,43.1 (RCP 0.5h); 43.1 (RCP 2h); 44.2 (RCP 6h),%,18.5 (RCP 0.5h); 18.5 (RCP 2h); 17.5 (RCP 6h),%,10 (RCP 0.5h); 9.7 (RCP 2h); 9.6 (RCP 6h),%,11.8 (RCP 0.5h); 11.6 (RCP 2h); 11.7 (RCP 6h),%,2.5 (RCP 0.5h); 2.7 (RCP 2h); 2.7 (RCP 6h),%,0.8 (RCP 0.5h); 0.9 (RCP 2h); 0.8 (RCP 6h),%,1.3 (RCP 0.5h); 1.2 (RCP 2h); 1.3 (RCP 6h),%,1.1 (RCP 0.5h); 1.1 (RCP 2h); 1.1 (RCP 6h),%,8.3 (RCP 0.5h); 8.8 (RCP 2h); 8.7 (RCP 6h),%,TiO2: 1.8 (RCP 0.5h); 1.7 (RCP 2h); 1.7 (RCP 6h),%,"Alite, Quartz",,,,,,Below normative minimum limit,,66.18,%,,,,,"Chemically combined water (% relative to initial cement mass MIC) at 1, 3, 28 days:
RCP0.5h 15%: 8.43% (1d), 11.21% (3d), 15.23% (28d)
RCP0.5h 25%: 9.03% (1d), 12.99% (3d), 17.11% (28d)
RCP2h 15%: 9.47% (1d), 12.17% (3d), 15.96% (28d)
RCP2h 25%: 9.46% (1d), 12.61% (3d), 16.93% (28d)",%,"0, 7, 15, 25",%,15% (for RCP 2h),%,"28 Days:
0% (Ref): 46.70
7% (0h): 30.36; 7% (0.5h): 38.26; 7% (2h): 38.78; 7% (6h): 43.95
15% (0h): 34.23; 15% (0.5h): 36.35; 15% (2h): 39.33; 15% (6h): 33.49
25% (0h): 29.03; 25% (0.5h): 27.60; 25% (2h): 27.06; 25% (6h): 24.14

91 Days:
0% (Ref): 50.40
7% (0h): 31.04; 7% (0.5h): 41.66; 7% (2h): 42.35; 7% (6h): 48.88
15% (0h): 33.42; 15% (0.5h): 33.40; 15% (2h): 46.93; 15% (6h): 38.50
25% (0h): 32.04; 25% (0.5h): 30.69; 25% (2h): 33.76; 25% (6h): 29.90",MPa,,,,,,,,,,,,,,,,,,
57,Use of recycled fine aggregates and recycled powders in sustainable recycled concrete,"Amardeep Singh, Xinzhao Miao, Xin Zhou, Qi Deng, Jiannan Li, Shuai Zou, Zhenhua Duan",Journal of Building Engineering,2023,https://doi.org/10.1016/j.jobe.2023.107370,"Recycled powder (RP), Recycled fine aggregates (RFA)",,Construction and demolition wastes (CDW),,"Jaw crushing, ball milling, cone cavity milling, negative pressure sieving",,"Particle size fraction produced: 75 μm – 5 mm for ball mill, ground to grain size of 45 μm",,Mechanical activation,,Grain size of 45 μm,μm,,,,,,,Grinding / Milling,,,,,,,,0.36,,,,,,,,,,45,μm,,,,,,,12.57,%,,,Apparent density: 2199,kg/m³,57.01,%,21.30,%,10.93,%,3.45,%,1.82,%,1.17,%,1.58,%,2.22,%,,,TiO2: 0.45,%,"Quartz (SiO2), Calcite (CaCO3), Portlandite (Ca(OH)2)",,"CaCO3: 6.51, CH: 17.49",%,,,Accelerated hydration rate during the first hour,,,,80,%,Hydration heat curve shown in Fig. 8,mW/g,Compressive strength drop: 8.51,MPa,"15, 30",%,,,,,80,%,,,,,,,,,,,,,,,,
58,Fine demolition wastes as Supplementary cementitious materials for CO2 reduced cement production,"Anna Tokareva, Sinan Kaassamani, Danièle Waldmann",Construction and Building Materials,2023,https://doi.org/10.1016/j.conbuildmat.2023.131991,"Concrete screening fines (CS), mixed concrete-ceramic screening fines (MS), mud from recycled aggregates washing (WM)",,Real demolition wastes / recycled aggregates processing waste from Tradecowall company (Belgium),,"Drying (ambient or 105 °C), crushing (jaw crusher then impact mill), and sieving",,Drying: room temperature or 105 °C to constant mass; Impact mill bottom sieve: 2 mm; Sieving mesh size: 125 µm (0/125 µm fraction used),,Thermal treatment (calcination),,"Heating rate: 10 °C/min, cooling mode: natural cooling in closed furnace, without ventilation",,,,"400, 500",°C,2,h,,,,,,,,,0.5 (mortars); 0.5 (WM pure pastes for TGA); 0.4 (MS pastes for TGA); variable (standard consistency pastes: ~30.8% - 34.6%),,,,,,CSN: ~14; CS500: ~13; MSN: ~13; MS500: ~13; WMN: ~11; WM500: ~11,µm,CSN: ~75; CS500: ~75; MSN: ~65; MS500: ~65; WMN: ~55; WM500: ~60,µm,,,,,,,CSN: 5216; CS105: 5620; CS500: 5539; MSN: 5009; MS105: 5316; MS500: 5049; WMN: 4888; WM105: 5436; WM500: 5105,cm²/g,,,CSN: 2.40; CS500: 2.53; MSN: 2.38; MS500: 2.59; WMN: 2.42; WM500: 2.61,g/cm³,,,CS: 28.42; MS: 41.94; WM: 44.60,mass-%,CS: 33.29; MS: 21.24; WM: 17.76,mass-%,CS: 5.90; MS: 8.10; WM: 9.42,mass-%,CS: 4.12; MS: 5.51; WM: 5.83,mass-%,CS: 1.63; MS: 1.11; WM: 1.37,mass-%,CS: 0.80; MS: 2.56; WM: 1.27,mass-%,CS: 0.35; MS: 0.47; WM: 0.30,mass-%,CS: 1.25; MS: 2.15; WM: 2.30,mass-%,CS: 23.50; MS: 15.60; WM: 15.90,mass-%,"TiO2: CS (0.45), MS (0.77), WM (0.81); MnO: CS (0.12), MS (0.11), WM (0.11); P2O5: CS (0.17), MS (0.44), WM (0.34)",mass-%,"Quartz, Calcite, Feldspars, Muscovite, Dolomite, Chlorites, Gypsum",,"CSN: Quartz 35.2, Calcite 33.6, Feldspars 13.4, Muscovite 5.7, Dolomite 6.5, Chlorites 5.6; CS105: Quartz 30.4, Calcite 38.7, Feldspars 13.1, Muscovite 5.2, Dolomite 7.7, Chlorites 4.9; CS400: Quartz 26.9, Calcite 35.2, Feldspars 18.4, Muscovite 8.2, Dolomite 7.5, Chlorites 3.8; CS500: Quartz 38.0, Calcite 35.9, Feldspars 13.3, Muscovite 5.8, Dolomite 5.5, Chlorites 1.5; MSN: Quartz 52.7, Calcite 20.1, Feldspars 13.0, Muscovite 10.0, Gypsum 4.2; MS105: Quartz 54.6, Calcite 23.6, Feldspars 14.7, Muscovite 7.1; MS400: Quartz 56.7, Calcite 20.1, Feldspars 15.0, Muscovite 8.2; MS500: Quartz 58.4, Calcite 20.9, Feldspars 12.4, Muscovite 8.3; WMN: Quartz 46.4, Calcite 17.1, Feldspars 15.5, Muscovite 12.7, Dolomite 6.2, Gypsum 2.1; WM105: Quartz 47.6, Calcite 25.4, Feldspars 13.1, Muscovite 12.2, Dolomite 1.7; WM400: Quartz 45.2, Calcite 18.2, Feldspars 17.3, Muscovite 12.4, Dolomite 6.9; WM500: Quartz 47.7, Calcite 19.0, Feldspars 10.6, Muscovite 12.4, Dolomite 10.3",mass-%,Moderate amount present (indicated by faint halo between 20° and 40° 2θ),,Fixed Ca(OH)2 by Chapelle test: MSN: 301; MS400: ~340; MS500: 395; WMN: 208; WM400: ~280; WM500: 353; CSN: ~160; CS500: ~220,mg Ca(OH)2 / g material,,,"7d: CSN (77%), CS105 (77%), CS400 (77%), CS500 (82%), MSN (75%), MS105 (77%), MS400 (77%), MS500 (81%), WMN (75%), WM105 (75%), WM400 (78%), WM500 (81%); 28d: CSN (78%), CS105 (83%), CS400 (85%), CS500 (89%), MSN (77%), MS105 (82%), MS400 (85%), MS500 (87%), WMN (78%), WM105 (79%), WM400 (83%), WM500 (85%); 90d: CSN (80%), CS105 (85%), CS400 (86%), CS500 (90%), MSN (78%), MS105 (85%), MS400 (86%), MS500 (88%), WMN (80%), WM105 (81%), WM400 (84%), WM500 (86%)",%,Cumulative heat of hydration at 70 h for pure pastes: CSN_P: ~12 J/g; CS500_P: ~28 J/g; MSN_P: ~8 J/g; MS500_P: ~18 J/g; WMN_P: ~8 J/g; WM500_P: ~22 J/g,J/g,Hydraulic activity: Heat flux observed only within first 2 h of hydration for pure waste pastes,,20,%,20,%,"7 days: CSN (39.20), CS105 (38.98), CS400 (39.36), CS500 (41.65), MSN (37.98), MS105 (39.15), MS400 (39.02), MS500 (41.01), WMN (38.11), WM105 (37.93), WM400 (39.74), WM500 (41.08), REF (50.87); 28 days: CSN (47.23), CS105 (50.19), CS400 (51.19), CS500 (53.45), MSN (46.25), MS105 (49.56), MS400 (51.06), MS500 (52.28), WMN (47.12), WM105 (47.79), WM400 (50.12), WM500 (51.38), REF (60.22); 90 days: CSN (52.94), CS105 (55.84), CS400 (56.44), CS500 (59.47), MSN (51.33), MS105 (56.10), MS400 (56.50), MS500 (57.88), WMN (52.63), WM105 (53.09), WM400 (55.13), WM500 (56.44), REF (65.94)",MPa,"7 days: CSN (77%), CS105 (77%), CS400 (77%), CS500 (82%), MSN (75%), MS105 (77%), MS400 (77%), MS500 (81%), WMN (75%), WM105 (75%), WM400 (78%), WM500 (81%); 28 days: CSN (78%), CS105 (83%), CS400 (85%), CS500 (89%), MSN (77%), MS105 (82%), MS400 (85%), MS500 (87%), WMN (78%), WM105 (79%), WM400 (83%), WM500 (85%); 90 days: CSN (80%), CS105 (85%), CS400 (86%), CS500 (90%), MSN (78%), MS105 (85%), MS400 (86%), MS500 (88%), WMN (80%), WM105 (81%), WM400 (84%), WM500 (86%)",%,"Cumulative heat of hydration at 70 h (20% SCM blended pastes): CSN (~250), CS500 (~280), MSN (~255), MS500 (~285), WMN (~250), WM500 (~280), CEM I control (~305)",J/g cement,,,REF: 165; CSN: 175; CS105: 170; CS400: 170; CS500: 175; MSN: 260; MS105: 245; MS400: 185; MS500: 180; WMN: 285; WM105: 295; WM400: 195; WM500: 185,min,REF: 220; CSN: 230; CS105: 220; CS400: 225; CS500: 230; MSN: 305; MS105: 290; MS400: 235; MS500: 235; WMN: 330; WM105: 340; WM400: 250; WM500: 240,min,,,,,,,,
59,Effect of thermo-mechanical activation of waste concrete powder (WCP) on the characteristics of cement mixtures,"Prabhat Vashistha, Yanchen Oinam, Hyeong-Ki Kim, Sukhoon Pyo",Construction and Building Materials,2023,10.1016/j.conbuildmat.2022.129713,Waste concrete powder (WCP),,"Municipal Ulsan recycling plant, South Korea",,Collection in batches from 3 collection points and mixing,,3 collection points,,Thermo-mechanical activation (thermal treatment in muffle furnace followed by air-cooling and ball milling),,"Calcination at 650 °C for 2 h, rapid air-cooling on steel plate, ball milling in jar mill with 5:1 ball-to-material mass ratio for 2 h using 2 jars",,,,650,°C,2,h,Ball milling / Jar mill,,2,h,,,"Air-cooling on steel plate under ambient conditions; jar diameter 210 mm, volume 5,000 ml; steel ball size range 5 mm to 30 mm",,0.35,,"10 nm to 3 mm (analyzed range); PSD curves for AWCP, MWCP, and BMWCP reported in Fig. 8",,"1.73 (MWCP), 1.76 (BMWCP)",µm,,,"60.39 (MWCP), 40.64 (BMWCP)",µm,,,,,,,,,,,"2.03 (AWCP), 2.14 (MWCP), 2.30 (BMWCP)",,,,25.12,wt%,29.12,wt%,5.56,wt%,13.18,wt%,1.74,wt%,1.78,wt%,,,2.65,wt%,15.1,wt%,TiO2: 1.15; Others: 2.54,wt%,"Quartz, Calcite, Silicates, CaO, C2S",,,,Meso-phase amorphous C-S-H structure,,"CaO consumption (Chapelle test): AWCP average = 920, MWCP average = 1032.4, BMWCP average = 1140.4",mg/g,,,,,"7-day cumulative heat: AW20 = 176 J/g, MW20 = 201 J/g, BMW20 = 201 J/g (approx); 40% substitution blends range = 133–162 J/g",J/g,"Chapelle test min/max values: AWCP (897.1–943.0), MWCP (1028.3–1036.5), BMWCP (1125.2–1155.7)",mg CaO/g,"10, 20, 30, 40",wt%,30 (BMWCP) / 40 (LCA evaluation),wt%,"7 Days:
C100: ~56
AW10: ~37, AW20: ~31, AW30: ~18.5, AW40: ~11.5
MW10: ~54.5, MW20: ~48, MW30: ~44, MW40: ~39
BMW10: ~53.5, BMW20: ~54.5, BMW30: ~57, BMW40: ~51.5

28 Days:
C100: ~72.5
AW10: ~54, AW20: ~52, AW30: ~40, AW40: ~28
MW10: ~64, MW20: ~59, MW30: ~51, MW40: ~45.5
BMW10: ~60.5, BMW20: ~65.5, BMW30: ~65, BMW40: ~65

56 Days:
C100: ~74
AW10: ~56, AW20: ~50, AW30: ~40, AW40: ~28.5
MW10: ~69.5, MW20: ~58, MW30: ~44.5, MW40: ~44.5
BMW10: ~64.5, BMW20: ~62.5, BMW30: ~61, BMW40: ~59.5",MPa,"7 Days: BMW30: 101.93%, BMW40: 96.04%
28 Days: BMW40: 92.2%
56 Days: BMW40 vs AW40: +75.5%, BMW40 vs MW40: +31.7%",%,"AW20: 176, MW20: 201, BMW20: 201; 40% substitution blends: 133–162",J/g,,,"OPC: ~5.1
AW20: ~5.5
AW40: ~6.2
MW20: ~7.3
MW40: ~8.4
BMW20: ~7.1
BMW40: ~7.4",h,"OPC: ~9.3
AW20: ~12.1
AW40: ~13.8
MW20: ~12.7
MW40: ~14.6
BMW20: ~11.1
BMW40: ~11.5",h,,,,,,,,
60,Micro-macro characterizations of mortar containing construction waste fines as replacement of cement and sand: A comparative study,"Huixia Wu, Ruihan Hu, Dingyi Yang, Zhiming Ma",Construction and Building Materials,2023,https://doi.org/10.1016/j.conbuildmat.2023.131328,Waste Concrete Fines (WCF),,Concrete Waste,,"Drying, Crushing, and Grinding",,Particle size below 0.15 mm,mm,,,,,,,,,,,,,,,,,,,0.5,,Below 0.15,mm,,,,,,,,,,,,,,,,,,,,,31,%,54.9,%,3.4,%,1.9,%,5.6,%,,,,,,,,,,,"Quartz, Calcite, Portlandite",,"Quartz, Calcite, Portlandite",,,,Certain pozzolanic activity,,,,,,,,,,"5, 10, 20, 30",%,10,%,37.3 (M-WCF-5C); 33.8 (M-WCF-10C); 31.8 (M-WCF-20C); 29.0 (M-WCF-30C),MPa,-1.4% (M-WCF-5C); -10.5% (M-WCF-10C); -15.8% (M-WCF-20C); -23.2% (M-WCF-30C),%,,,,,,,,,,,,,0.118% (M-WCF-10C); 0.114% (M-WCF-20C); 0.131% (M-WCF-30C),%,,
61,Supplementary cementitious materials based on recycled concrete paste,"Maciej Zajac, Jan Skocek, Łukasz Gołek, Jan Deja",Journal of Cleaner Production,2023,10.1016/j.jclepro.2022.135743,Recycled cement paste (RCP) / Recycled concrete fines (RCF),,Demolished concrete / Industrially produced fines,,Laboratory ball mill grinding (post-treatment),,105°C drying temperature,°C,"Enforced carbonation, Autoclaving and carbonation, Vitrification (glass production)",,Solution-to-solid ratio of 3,,"Wet carbonation in slurry reactor, pure CO2 gas, 6 hours duration, ambient lab temperature, open to atmosphere, gas flow 300 l/h, 0.05M Na2SO4 initial solution",,1400 - 1800,°C,,,Laboratory ball mill grinding,,,,,,Autoclaving: 200°C for 16 h at water-to-solid ratio of 2; Glass: quenching in water and ice mixture,,0.55,,"Particle sizes D10, D50, D90 for A, B, C and their activation variants reported in Table 8",μm,A: 2.89; B: 4.02; C: 2.58; A_c: 1.79; B_c: 1.64; C_c: 1.66; A_ac: 1.76; B_ac: 1.5; C_ac: 1.7; A_g: 1.65; B_g: 1.46; C_g: 1.73,μm,A: 22.4; B: 71.3; C: 28.1; A_c: 16.6; B_c: 14.7; C_c: 14.4; A_ac: 14.9; B_ac: 14.1; C_ac: 14.7; A_g: 12.2; B_g: 11.3; C_g: 12.2,μm,A: 68.4; B: 386; C: 103; A_c: 59.1; B_c: 62.2; C_c: 61.4; A_ac: 58.1; B_ac: 60.9; C_ac: 59.6; A_g: 59.3; B_g: 59.3; C_g: 57.5,μm,,,,,A: 18.1; B: 36.6; C: 8.3; A_c: 29.7; B_c: 43.1; C_c: 7.2; A_ac: 32.1; B_ac: 51.8; C_ac: 7.9; A_g: 2.5; B_g: 2.2; C_g: 2.4,m²/g,,,,,,,,,A: 43.45; B: 24.89; C: 42.98,wt.-%,A: 23.01; B: 29.39; C: 23.17,wt.-%,A: 6.55; B: 4.28; C: 4.72,wt.-%,A: 2.19; B: 1.17; C: 2.18,wt.-%,A: 2.55; B: 2.49; C: 1.10,wt.-%,A: 1.52; B: 1.91; C: 0.95,wt.-%,A: 0.51; B: 0.11; C: 0.39,wt.-%,A: 0.99; B: 0.28; C: 0.87,wt.-%,LOI (950°C) — A: 18.50; B: 34.43; C: 22.64,wt.-%,"TiO2: A: 0.40, B: 0.35, C: 0.33; MnO: A: 0.10, B: 0.07, C: 0.05; P2O5: A: 0.14, B: 0.14, C: 0.14",wt.-%,"Quartz, Calcite, Dolomite, Vaterite, Albite, Microcline, Clinker phases, Hydrates, Amorphous, Others",wt.-%,"Detailed wt.-% values reported in Table 3 for materials A, B, C and variants A_c, B_c, C_c, A_ac, B_ac, C_ac, A_g, B_g, C_g",wt.-%,A: 34.5; B: 51.5; C: 19.0; A_c: 25.6; B_c: 33.7; C_c: 14.9; A_ac: 37.6; B_ac: 42; C_ac: 16.2; A_g: 99.8; B_g: 99.5; C_g: 98.7,wt.-%,Assessed via Portlandite consumption in synthetic cement mixes (reported in Fig. 2),,,,,,,,"Portlandite content in composite cements at 1, 28, and 90 days (Table 6)",wt.-%,38.2 (in Composite cement); 60 (in Synthetic cement),wt.-%,,,"GRAPH-DERIVED: Evaluated on mortar cubes at 1, 2, 7, 28, and 90 days (presented in Fig. 7). Range approx. 10 to 65 MPa depending on mix and age.",MPa,,,,,,,,,,,,,,,,,,
62,"Roles of carbonated recycled fines and aggregates in hydration, microstructure and mechanical properties of concrete: A critical review","Tong Zhang, Meng Chen, Yuting Wang, Mingzhong Zhang",Cement and Concrete Composites,2023,https://doi.org/10.1016/j.cemconcomp.2023.104994,"recycled concrete fines (RCF, finer than 0.15 mm), recycled fine aggregate (RFA, smaller than 4.75 mm) and recycled coarse aggregate (RCA, larger than 4.75 mm)",mm,Construction and demolition (C&D) wastes / recycled concrete,,,,,,"Gas-solid carbonation, liquid-solid carbonation (aqueous carbonation)",,CO2 concentration: 20 ± 2% to >99.5%; Gas flow rate: 5 L/min; Pressure: 0.1 to 5 bar; Stirring speed: 200–600 rpm; Gas flow rate (liquid): 10–24 L/h,"vol%, L/min, bar, rpm, L/h","Concentration: 20 ± 2% to 100%; Pressure: 0.1 to 5 bar; Relative Humidity: 50–70% (50 ± 5%, 60 ± 5%); Temperature: 20 ± 2 °C to 70 ± 5 °C","vol%, bar, %, °C",20 ± 2 °C to 70 ± 5 °C (for carbonation treatment),°C,1 d to 7 d (gas-solid); 0.5 h to 6 h (liquid-solid / aqueous),"h, d",,,,,,,"Pre-conditioning: spraying reclaimed wastewater, pre-conditioning in magnesium nitrate solution, pre-soaking in limewater or calcium nitrate water, creating a reactive shell",,"0.15, 0.40, 0.50, 0.80, 0.90",,"<0.15 mm, 0.15–0.6 mm, 0.6–1.18 mm, 1.18–2.36 mm, 0.6–2.36 mm",mm,,,,,,,,,,,,,,,Decreased by up to 34.80% (RCF); Decreased by 13.64% to 34.80% across conditions,%,,,Density increased by up to 11.79% (or increased by 2.73% to 11.79%),%,,,Ca/Si ratio dropped from over 3.0 to around 0.66 (or 0.67),,Al/Si ratio maintained nearly constant between 0.2 and 0.3,,,,,,,,,,,,,,,,"Calcite, vaterite, aragonite, portlandite (CH), calcium silicate hydrates (C–S–H), silica gel, alumina gel, hydrotalcite-like phase, ettringite",,"Calcium carbonate, amorphous silica-rich layer, alumina-silica gels",,"Amorphous calcium carbonate, amorphous silica gels, amorphous alumina-silica gels",,High pozzolanic reactivity / rapid pozzolanic reactions,,,,,,Higher early hydration calorimetry/dissolution peak compared to limestone blends; accelerated heat release,W/g cement,Zeta potential shows strong acid-base chemical interaction between dissolved Ca2+ and carbonated RCFs surface,mV,"10%, 20%, 30%",%,20%,%,Strength ratio up to 1.46 at 20% replacement (relative to plain RCF paste); 23.6% increase at 1 d curing (for 10% replacement),MPa / Ratio,"Up to 146% (at 20% replacement level); 123.6% (at 1 d curing, 10% replacement level)",%,,,,,,,,,,,,,,,,
63,Recycled Construction and Demolition Waste as Supplementary Cementing Materials in Eco-Friendly Concrete,"Silvina V. Zito, Edgardo F. Irassar, Viviana F. Rahhal",Recycling,2023,https://doi.org/10.3390/recycling8040054,Finely ground complete walls of ceramic blocks (including masonry mortars) / Ceramic block wall (CBW) powder,,"Demolition of a 30-year-old ceramic block wall (CBW) from a building in Olavarría, Buenos Aires, Argentina",,Crushed and ground in a ball mill,,Crushed to pass 4.75 mm sieve (#4); ground until 100% passes 75 µm sieve (#200),,Mechanical activation (grinding),,,,,,,,,,Ball mill grinding,,,,,,,,0.50,,Bimodal (peaks at ~3.8 µm and ~38 µm),µm,1.11,µm,6.58,µm,44.23,µm,,,660,m²/kg,,,660,m²/kg,,,2.58,g/cm³,,,62.36,% by mass,8.36,% by mass,12.03,% by mass,4.19,% by mass,0.93,% by mass,0.15,% by mass,1.44,% by mass,3.34,% by mass,6.01,% by mass,TiO2: 0.56; Equivalent alkalis (Na2O + 0.658 K2O): 3.63; SiO2 + Al2O3 + Fe2O3: 74.39,% by mass,"Quartz (SiO2), Anorthite (CaAl2Si2O8), Hematite (Fe2O3), Calcite (CaCO3)",,"Quartz, Anorthite, Hematite, Calcite, and amorphous aluminosilicates",,Presence indicated by diffuse dome in 18° to 30° 2θ range,,Positive / Active (confirmed by Frattini test at 28 days),,,,>84 (measured as 84% at 28 days),%,128,J/g,"Non-evaporable water (Wn): 0.115 g/g (2 days), 0.153 g/g (7 days), 0.198 g/g (28 days)",g/g,25,% by weight,,,"Mortar (28 days): 33.17
Concrete (2 days): ~6.0
Concrete (7 days): ~19.5
Concrete (28 days): ~28.5
Concrete (90 days): ~33.5",MPa,"Concrete (2 days): <75% (<0.75)
Concrete (7 days): >75% (>0.75)
Concrete (28 days): 95% (0.95)
Concrete (90 days): 95% (0.95)",%,,,108.47 (48-hour total heat release relative to OPC control: 128 J/g vs 118 J/g),%,Concrete: 480,min,Concrete: 845,min,,,,,,,,
64,Physical-chemical characterization of construction and demolition waste powder with thermomechanical activation for use as supplementary cementitious material,"Tamara Francisca Baggio, Edna Possan, Jairo José de Oliveira Andrade",Construction and Building Materials,2024,10.1016/j.conbuildmat.2024.136907,Construction and demolition waste powder (CDWP),,"Mixed CDW (""Class A"") from a building with reinforced concrete structure and conventional masonry walls (40.6% mortar, 28% ceramic, 19.6% basalt aggregate, 11.8% miscellaneous materials removed)",%,"Laboratory-scale jaw crushing, mechanical sieving, electromagnetic sieving",,Sieve size: 150 µm,µm,Thermomechanical activation (calcination and milling),,"Calcination temperatures: 600, 700, 800, 900 °C; Calcination duration: 2 h; Milling load: 500 g powder batch with 150 ceramic spheres (15–30 mm diameter)","°C, h, g, mm",,,"600, 700, 800, 900",°C,2,h,Dry ball milling,,"1, 2, 3, 4, 5 (for time study); 5 (for full matrix)",h,30,rpm,,,0.50 (for paste CH/water bound tests),,,,"2.77 (0h), 1.56 (1h), 1.40 (2h), 1.14 (3h), 1.06 (4h), 1.04 (5h) [700°C calcined]",µm,"Without milling (0h): 27.07 (0°C), 34.43 (600°C), 32.58 (700°C), 33.08 (800°C), 29.98 (900°C); 5h milling: 9.15 (0°C), 11.06 (600°C), 8.30 (700°C), 10.53 (800°C), 9.6 (900°C)",µm,"107.53 (0h), 74.45 (1h), 59.02 (2h), 49.45 (3h), 42.94 (4h), 40.38 (5h) [700°C calcined]",µm,,,,,"Without milling: 28.54 (0°C), 13.39 (600°C), 11.55 (700°C), 6.55 (800°C), 3.25 (900°C); 5h milling: 26.35 (0°C), 14.63 (600°C), 12.18 (700°C), 8.52 (800°C), 4.08 (900°C)",m²/g,,,,,"Without milling: 2.51 (0°C), 2.55 (600°C), 2.61 (700°C), 2.67 (800°C), 2.68 (900°C); 5h milling: 2.46 (0°C), 2.58 (600°C), 2.60 (700°C), 2.67 (800°C), 2.69 (900°C) [Reported as Specific Mass]",g/cm³,,,"58.11 (0°C), 60.62 (600°C), 61.64 (700°C), 64.34 (800°C), 64.73 (900°C)",%,"11.57 (0°C), 11.34 (600°C), 11.47 (700°C), 12.07 (800°C), 12.35 (900°C)",%,"10.01 (0°C), 11.80 (600°C), 12.38 (700°C), 12.14 (800°C), 12.57 (900°C)",%,"3.57 (0°C), 3.74 (600°C), 3.84 (700°C), 3.91 (800°C), 3.87 (900°C)",%,"2.10 (0°C), 1.90 (600°C), 1.95 (700°C), 2.07 (800°C), 2.11 (900°C)",%,"0.38 (0°C), 0.50 (600°C), 0.49 (700°C), 0.48 (800°C), 0.34 (900°C)",%,"0.61 (0°C), 0.56 (600°C), 0.59 (700°C), 0.60 (800°C), 0.62 (900°C)",%,"1.67 (0°C), 1.67 (600°C), 1.72 (700°C), 1.79 (800°C), 1.82 (900°C)",%,"10.78 (0°C), 7.56 (600°C), 5.21 (700°C), 2.61 (800°C), 1.69 (900°C)",%,"TiO2: 0.64 (0°C), 0.68 (600°C), 0.71 (700°C), 0.73 (800°C), 0.72 (900°C); P2O5: 0.11 (0°C)",%,"Quartz, Calcite, Albite, Dolomite, Mullite",,,,,,"Portlandite (CH) consumption in paste at 28 days: 13.56% (0h0°C), 16.02% (0h700°C), 13.15% (0h800°C), 13.56% (5h0°C), 14.38% (5h700°C), 12.74% (5h800°C) vs 18.90% (Control); Chemically bound water: 7.12% (0h0°C), 7.42% (0h700°C), 7.06% (0h800°C), 7.31% (5h0°C), 7.59% (5h700°C), 7.08% (5h800°C) vs 6.30% (Ref)",%,"81% (0h0°C), 87% (0h600°C), 92% (0h700°C), 95% (0h800°C), 82% (0h900°C), 77% (5h0°C), 88% (5h600°C), 95% (5h700°C), 97% (5h800°C), 91% (5h900°C)",%,,,,,"Binder Volatile Fractions (TG/DTG): H2O (110–400°C) 2.58%, H2O (400–550°C) 1.38%, CO2 (550–750°C) 6.60%, CO2 (750–1000°C) 1.76%",%,"25 (for pastes CH/water bound tests), Mortar PAI tests follow NBR 5752 standard replacement level",%,,,0h0°C: 21.3; 0h600°C: 22.6; 0h700°C: 23.3; 0h800°C: 24.8; 0h900°C: 21.6; 5h0°C: 20.6; 5h600°C: 22.8; 5h700°C: 26.0; 5h800°C: 26.4; 5h900°C: 24.0,MPa,"PAI (28 days): 81% (0h0°C), 87% (0h600°C), 92% (0h700°C), 95% (0h800°C), 82% (0h900°C), 77% (5h0°C), 88% (5h600°C), 95% (5h700°C), 97% (5h800°C), 91% (5h900°C)",%,,,,,,,,,,,,,,,,
65,Ureolytic bacteria-assisted recycling of waste concrete fines,"P. Holeček, K. Kliková, D. Koňáková, H. Stiborová, V. Nežerka",Powder Technology,2024,https://doi.org/10.1016/j.powtec.2023.119310,Waste concrete fines (WCF) / WCF-G and WCF-H,,Concrete gutter / Highway pavement,,"Crushing, grinding, hammer crushing, high-speed milling",,Separated fraction of 0–0.25 mm for WCF-G; Removal of particles > 10 mm for WCF-H,mm,Microbially-induced calcite precipitation (MICP) / Biological activation,,"7 g WCF mixed with 10 ml saline solution (9 g/L NaCl), pH adjusted to 6.8 ± 0.2 with 1 M HCl. Biocementation solution (urea 20 g/L, CaCl₂ 2.8 g/L, nutrient broth 4 g/L, pH 6.8 ± 0.2) added every 48–72 h. Bacteria cell concentration adjusted to OD600 = 5.0.",,,,,,,,,,,,,,"Bacterial strain: Sporosarcina pasteurii DSM 33 (ATCC 11859). Cultivated at 28°C, 120 rpm for 48 h in Tryptone Soya Broth with 20 g/L urea. MICP treatment durations: 14, 30, 60, and 90 days, followed by 30 days desiccation at 28°C.",,,,Particle sizes range from 0.08 to 1800 µm detected (WCF-G contains almost no particles above 10 µm; WCF-H contains particles up to 10 µm in fine matrix and larger fractions).,µm,1.17 (WCF-G) / 1.22 (WCF-H),µm,3.46 (WCF-G) / 4.59 (WCF-H),µm,7.72 (WCF-G) / 13.30 (WCF-H),µm,5.08 (WCF-G) / 7.33 (WCF-H),µm,,,,,,,,,,,,,36.66 (WCF-G) / 42.92 (WCF-H),wt%,35.62 (WCF-G) / 31.35 (WCF-H),wt%,10.06 (WCF-G) / 11.81 (WCF-H),wt%,,,1.87 (WCF-G) / 2.16 (WCF-H),wt%,1.67 (WCF-G) / 0.83 (WCF-H),wt%,1.74 (WCF-G) / 1.39 (WCF-H),wt%,3.00 (WCF-G) / 2.45 (WCF-H),wt%,0.39 (WCF-G) / 0.23 (WCF-H),wt%,"FeO: 8.29 (WCF-G), 6.13 (WCF-H); P₂O₅: 0.16 (WCF-G), 0.15 (WCF-H); TiO₂: 0.36 (WCF-G), 0.47 (WCF-H); MnO: 0.18 (WCF-G), 0.12 (WCF-H)",wt%,"Alite, Tobermorite, Portlandite, Calcite, Aragonite, Vaterite, Hornblende, Iron, Quartz, Albite, Muscovite, Orthoclase, Chamosite, Microcline, Biotite",,"Total CaCO₃: 29.57% (WCF-G), 35.13% (WCF-H)",wt%,"Amorphous and non-identified (Amorph., N/I): ~0.38 wt% (WCF-G), ~0.20 wt% (WCF-H)",wt%,,,,,,,,,,,,,,,,,,,,,,,,,,,,,,,,,,
66,Enhancing the Mechanical and Durability Properties of Fully Recycled Aggregate Concrete Using Carbonated Recycled Fine Aggregates,"Birori Jean, Hui Liu, Xudong Zhu, Xinjie Wang, Xiancui Yan, Tianyu Ma",Materials,2024,https://doi.org/10.3390/ma17081715,Carbonated Recycled Fine Aggregate (C-RFA) / Recycled Fine Aggregate (RFA),,"Waste concrete supplied by Jiangsu Lvhe Environmental Technology Co., Ltd., located in Changzhou, China",,"Crushing, cleaning, and sieving",,Particle size range between 0.16 mm and 4.75 mm,mm,Accelerated carbonation treatment,,Gas pressure: 0.5 MPa,MPa,Temperature: 25 °C; CO₂ concentration: 20±2%; Relative Humidity: 55±5%; Gas pressure: 0.5 MPa; Duration: 4 to 7 days,"°C, %, %, MPa, days",,,,,,,,,,,Conducted until RFA achieved a constant weight and exhibited no change in surface color upon phenolphthalein solution application,,,,0.16 mm to 4.75 mm,mm,,,,,,,,,,,,,,,RFA: 8.8%; C-RFA: 6.9%,%,,,"Apparent Density: RFA = 2476, C-RFA = 2577",kg/m³,,,,,,,,,,,,,,,,,,,,,,,Calcium carbonate (CaCO₃) particles,,,,,,,,,,,,CaCO₃ particles served as nucleation sites promoting formation and growth of C-S-H gel,,,,,,,,,,,,,,,,,,,,,,,,,
