Repository: Laxmidhar9823/Google-project-Civil

File: Data/pipeline_rcf/out/mix_matrix.csv (part 4 of 7)
paper_id,Paper Title,Mix ID,Replacement Level,Activation Method,Key Processing Parameters,Reported Strength
59,Effect of thermo-mechanical activation of waste concrete powder (WCP) on the characteristics of cement mixtures,AW40,40%,As Received (None),Water/Binder = 0.35,"7d: ~11.5 MPa, 28d: ~28 MPa, 56d: ~28.5 MPa (Graph-derived)"
59,Effect of thermo-mechanical activation of waste concrete powder (WCP) on the characteristics of cement mixtures,MW10,10%,Mechanical Grinding,"Ball milling for 2 h, ball-to-material ratio 5:1, Water/Binder = 0.35","7d: ~54.5 MPa, 28d: ~64 MPa, 56d: ~69.5 MPa (Graph-derived)"
59,Effect of thermo-mechanical activation of waste concrete powder (WCP) on the characteristics of cement mixtures,MW20,20%,Mechanical Grinding,"Ball milling for 2 h, ball-to-material ratio 5:1, Water/Binder = 0.35","7d: ~48 MPa, 28d: ~59 MPa, 56d: ~58 MPa (Graph-derived)"
59,Effect of thermo-mechanical activation of waste concrete powder (WCP) on the characteristics of cement mixtures,MW30,30%,Mechanical Grinding,"Ball milling for 2 h, ball-to-material ratio 5:1, Water/Binder = 0.35","7d: ~44 MPa, 28d: ~51 MPa, 56d: ~44.5 MPa (Graph-derived)"
59,Effect of thermo-mechanical activation of waste concrete powder (WCP) on the characteristics of cement mixtures,MW40,40%,Mechanical Grinding,"Ball milling for 2 h, ball-to-material ratio 5:1, Water/Binder = 0.35","7d: ~39 MPa, 28d: ~45.5 MPa, 56d: ~44.5 MPa (Graph-derived)"
59,Effect of thermo-mechanical activation of waste concrete powder (WCP) on the characteristics of cement mixtures,BMW10,10%,Thermo-mechanical,"Calcination at 650 °C for 2 h + Ball milling for 2 h, Water/Binder = 0.35","7d: ~53.5 MPa, 28d: ~60.5 MPa, 56d: ~64.5 MPa (Graph-derived)"
59,Effect of thermo-mechanical activation of waste concrete powder (WCP) on the characteristics of cement mixtures,BMW20,20%,Thermo-mechanical,"Calcination at 650 °C for 2 h + Ball milling for 2 h, Water/Binder = 0.35","7d: ~54.5 MPa, 28d: ~65.5 MPa, 56d: ~62.5 MPa (Graph-derived)"
59,Effect of thermo-mechanical activation of waste concrete powder (WCP) on the characteristics of cement mixtures,BMW30,30%,Thermo-mechanical,"Calcination at 650 °C for 2 h + Ball milling for 2 h, Water/Binder = 0.35","7d: ~57 MPa, 28d: ~65 MPa, 56d: ~61 MPa (Graph-derived)"
59,Effect of thermo-mechanical activation of waste concrete powder (WCP) on the characteristics of cement mixtures,BMW40,40%,Thermo-mechanical,"Calcination at 650 °C for 2 h + Ball milling for 2 h, Water/Binder = 0.35","7d: ~51.5 MPa, 28d: ~65 MPa, 56d: ~59.5 MPa (Graph-derived)"
60,Micro-macro characterizations of mortar containing construction waste fines as replacement of cement and sand: A comparative study,M-Control,0%,Un-activated,"w/b = 0.5, Cement:Sand = 1:2",37.8 MPa
60,Micro-macro characterizations of mortar containing construction waste fines as replacement of cement and sand: A comparative study,M-WCF-5C,5% Cement,Un-activated,"Ground WCF (<0.15 mm), w/b = 0.5",37.3 MPa
60,Micro-macro characterizations of mortar containing construction waste fines as replacement of cement and sand: A comparative study,M-WCF-10C,10% Cement,Un-activated,"Ground WCF (<0.15 mm), w/b = 0.5",33.8 MPa
60,Micro-macro characterizations of mortar containing construction waste fines as replacement of cement and sand: A comparative study,M-WCF-20C,20% Cement,Un-activated,"Ground WCF (<0.15 mm), w/b = 0.5",31.8 MPa
60,Micro-macro characterizations of mortar containing construction waste fines as replacement of cement and sand: A comparative study,M-WCF-30C,30% Cement,Un-activated,"Ground WCF (<0.15 mm), w/b = 0.5",29.0 MPa
60,Micro-macro characterizations of mortar containing construction waste fines as replacement of cement and sand: A comparative study,M-WCF-5S,5% Sand,Un-activated,"Ground WCF (<0.15 mm), w/c = 0.5",39.2 MPa
60,Micro-macro characterizations of mortar containing construction waste fines as replacement of cement and sand: A comparative study,M-WCF-10S,10% Sand,Un-activated,"Ground WCF (<0.15 mm), w/c = 0.5",40.3 MPa
60,Micro-macro characterizations of mortar containing construction waste fines as replacement of cement and sand: A comparative study,M-WCF-20S,20% Sand,Un-activated,"Ground WCF (<0.15 mm), w/c = 0.5",47.5 MPa
60,Micro-macro characterizations of mortar containing construction waste fines as replacement of cement and sand: A comparative study,M-WCF-30S,30% Sand,Un-activated,"Ground WCF (<0.15 mm), w/c = 0.5",51.0 MPa
60,Micro-macro characterizations of mortar containing construction waste fines as replacement of cement and sand: A comparative study,M-WCF-10S+10C,10% Cement + 10% Sand,Un-activated,"Ground WCF (<0.15 mm), w/b = 0.5",41.7 MPa
61,Supplementary cementitious materials based on recycled concrete paste,L (Reference),0 wt.-% SCM (38.2 wt.-% Limestone replacement),,Reference limestone composite cement,Reported graphically in Fig. 7
61,Supplementary cementitious materials based on recycled concrete paste,A_c,38.2 wt.-%,Enforced Carbonation,"Wet slurry carbonation, 6 h, 300 l/h CO2, dried at 105 °C, ground",Reported graphically in Fig. 7
61,Supplementary cementitious materials based on recycled concrete paste,B_c,38.2 wt.-%,Enforced Carbonation,"Wet slurry carbonation, 6 h, 300 l/h CO2, dried at 105 °C, ground",Reported graphically in Fig. 7
61,Supplementary cementitious materials based on recycled concrete paste,C_c,38.2 wt.-%,Enforced Carbonation,"Wet slurry carbonation, 6 h, 300 l/h CO2, dried at 105 °C, ground",Reported graphically in Fig. 7
61,Supplementary cementitious materials based on recycled concrete paste,A_ac,38.2 wt.-%,Autoclaving and Carbonation,"Autoclaved at 200 °C for 16 h (w/s=2), followed by wet carbonation (6 h), dried, ground",Reported graphically in Fig. 7
61,Supplementary cementitious materials based on recycled concrete paste,B_ac,38.2 wt.-%,Autoclaving and Carbonation,"Autoclaved at 200 °C for 16 h (w/s=2), followed by wet carbonation (6 h), dried, ground",Reported graphically in Fig. 7
61,Supplementary cementitious materials based on recycled concrete paste,C_ac,38.2 wt.-%,Autoclaving and Carbonation,"Autoclaved at 200 °C for 16 h (w/s=2), followed by wet carbonation (6 h), dried, ground",Reported graphically in Fig. 7
61,Supplementary cementitious materials based on recycled concrete paste,A_g,38.2 wt.-%,Glass Production (Vitrification),"Induction furnace melting at 1400 - 1800 °C, ice-water quenching, dried, ground",Reported graphically in Fig. 7
61,Supplementary cementitious materials based on recycled concrete paste,B_g,38.2 wt.-%,Glass Production (Vitrification),"Induction furnace melting at 1400 - 1800 °C, ice-water quenching, dried, ground",Reported graphically in Fig. 7
61,Supplementary cementitious materials based on recycled concrete paste,C_g,38.2 wt.-%,Glass Production (Vitrification),"Induction furnace melting at 1400 - 1800 °C, ice-water quenching, dried, ground",Reported graphically in Fig. 7
62,"Roles of carbonated recycled fines and aggregates in hydration, microstructure and mechanical properties of concrete: A critical review",Plain Paste (C-L),0%,,w/b = 0.40 (or unactivated control),52.1 MPa (28 d) [or 61.0 MPa (28 d)]
62,"Roles of carbonated recycled fines and aggregates in hydration, microstructure and mechanical properties of concrete: A critical review",RCF 10%,10%,None (Uncarbonated),RCF/b = 0.10,~1.05 to 1.15 relative strength ratio
62,"Roles of carbonated recycled fines and aggregates in hydration, microstructure and mechanical properties of concrete: A critical review",RCF 20%,20%,None (Uncarbonated),RCF/b = 0.20,~1.10 to 1.20 relative strength ratio
62,"Roles of carbonated recycled fines and aggregates in hydration, microstructure and mechanical properties of concrete: A critical review",RCF 30%,30%,None (Uncarbonated),RCF/b = 0.30,~0.90 to 1.05 relative strength ratio
62,"Roles of carbonated recycled fines and aggregates in hydration, microstructure and mechanical properties of concrete: A critical review",CRCF 10%,10%,Accelerated Carbonation (Gas-Solid / Aqueous),"CO2 pressure = 0–0.4 MPa, RH = 50–70%, Temp = 20–100 °C, Time = 0.5–72 h",Up to +23.6% (1 d) strength increase over control; >1.0 strength ratio at 28 d
62,"Roles of carbonated recycled fines and aggregates in hydration, microstructure and mechanical properties of concrete: A critical review",CRCF 20%,20%,Accelerated Carbonation (Gas-Solid / Aqueous),"CO2 pressure = 0–0.4 MPa, RH = 50–70%, Temp = 20–100 °C, Time = 0.5–72 h",Strength ratio up to 1.46 (Peak relative strength)
62,"Roles of carbonated recycled fines and aggregates in hydration, microstructure and mechanical properties of concrete: A critical review",CRCF 30%,30%,Accelerated Carbonation (Gas-Solid / Aqueous),"CO2 pressure = 0–0.4 MPa, RH = 50–70%, Temp = 20–100 °C, Time = 0.5–72 h",Reduced strength ratio relative to 20% due to clinker dilution
62,"Roles of carbonated recycled fines and aggregates in hydration, microstructure and mechanical properties of concrete: A critical review",CRCF 10% (Type I - Fly Ash),10%,Carbonation of Recycled Fly Ash Cement,Blend with 50% Fly Ash,>1.0 strength ratio up to 28 d
62,"Roles of carbonated recycled fines and aggregates in hydration, microstructure and mechanical properties of concrete: A critical review",CRCF 20% (Type I - Fly Ash),20%,Carbonation of Recycled Fly Ash Cement,Blend with 50% Fly Ash,Lower early strength ratio than 10% replacement
62,"Roles of carbonated recycled fines and aggregates in hydration, microstructure and mechanical properties of concrete: A critical review",CRCF 30% (Type I - Fly Ash),30%,Carbonation of Recycled Fly Ash Cement,Blend with 50% Fly Ash,Lower relative strength than 10% replacement
62,"Roles of carbonated recycled fines and aggregates in hydration, microstructure and mechanical properties of concrete: A critical review",CRCF 10% (Type II - Slag),10%,Carbonation of Recycled Slag Cement,Blend with 50% Blast Furnace Slag,+29.2% strength increase at 3 d curing age
62,"Roles of carbonated recycled fines and aggregates in hydration, microstructure and mechanical properties of concrete: A critical review",CRCF 20% (Type II - Slag),20%,Carbonation of Recycled Slag Cement,Blend with 50% Blast Furnace Slag,Enhanced early-age strength
62,"Roles of carbonated recycled fines and aggregates in hydration, microstructure and mechanical properties of concrete: A critical review",CRCF 30% (Type II - Slag),30%,Carbonation of Recycled Slag Cement,Blend with 50% Blast Furnace Slag,Lower late-age relative strength ratio
63,Recycled Construction and Demolition Waste as Supplementary Cementing Materials in Eco-Friendly Concrete,OPC (Reference Paste/Mortar),0%,,"Standard mix design, w/cm = 0.50",Mortar 28 days Compressive Strength: 39.48 MPa
63,Recycled Construction and Demolition Waste as Supplementary Cementing Materials in Eco-Friendly Concrete,25CBW (Paste/Mortar),25%,Mechanical (Grinding),"Crushed <4.75 mm, ball milled 100% <75 µm, w/cm = 0.50",Mortar 28 days Compressive Strength: 33.17 MPa
63,Recycled Construction and Demolition Waste as Supplementary Cementing Materials in Eco-Friendly Concrete,OPC Concrete,0%,,"Cementitious = 350 kg/m³, w/cm = 0.50, coarse agg = 1050 kg/m³, fine agg = 807 kg/m³, SP = 0.24%","Compressive Strength (Graph-Derived, Figure 6):
2 days: ~8.0 MPa
7 days: ~23.0 MPa
28 days: ~30.0 MPa
90 days: ~35.0 MPa

Splitting Tensile Strength (Graph-Derived, Figure 6):
2 days: ~1.2 MPa
7 days: ~2.0 MPa
28 days: ~2.6 MPa
90 days: ~2.8 MPa"
63,Recycled Construction and Demolition Waste as Supplementary Cementing Materials in Eco-Friendly Concrete,25CBW Concrete,25%,Mechanical (Grinding),"Cementitious = 350 kg/m³, w/cm = 0.50, coarse agg = 1050 kg/m³, fine agg = 806.5 kg/m³, SP = 0.25%, milled CBW passing 75 µm","Compressive Strength (Graph-Derived, Figure 6):
2 days: ~6.0 MPa (<0.75 relative)
7 days: ~19.5 MPa (>0.75 relative)
28 days: ~28.5 MPa (0.95 relative)
90 days: ~33.5 MPa (0.95 relative)

Splitting Tensile Strength (Graph-Derived, Figure 6):
2 days: ~0.8 MPa (<0.75 relative)
7 days: ~2.0 MPa
28 days: ~2.2 MPa (0.85 relative)
90 days: ~2.4 MPa (0.85 relative)"
64,Physical-chemical characterization of construction and demolition waste powder with thermomechanical activation for use as supplementary cementitious material,0h0°C,25% (Paste) / NBR 5752 (Mortar),Unactivated (Fresh),"Calcination: None, Milling: None",21.3 MPa (PAI: 81%)
64,Physical-chemical characterization of construction and demolition waste powder with thermomechanical activation for use as supplementary cementitious material,0h600°C,NBR 5752 (Mortar),Thermal,"Calcination: 600 °C for 2 h, Milling: None",22.6 MPa (PAI: 87%)
64,Physical-chemical characterization of construction and demolition waste powder with thermomechanical activation for use as supplementary cementitious material,0h700°C,25% (Paste) / NBR 5752 (Mortar),Thermal,"Calcination: 700 °C for 2 h, Milling: None",23.3 MPa (PAI: 92%)
64,Physical-chemical characterization of construction and demolition waste powder with thermomechanical activation for use as supplementary cementitious material,0h800°C,25% (Paste) / NBR 5752 (Mortar),Thermal,"Calcination: 800 °C for 2 h, Milling: None",24.8 MPa (PAI: 95%)
64,Physical-chemical characterization of construction and demolition waste powder with thermomechanical activation for use as supplementary cementitious material,0h900°C,NBR 5752 (Mortar),Thermal,"Calcination: 900 °C for 2 h, Milling: None",21.6 MPa (PAI: 82%)
64,Physical-chemical characterization of construction and demolition waste powder with thermomechanical activation for use as supplementary cementitious material,5h0°C,25% (Paste) / NBR 5752 (Mortar),Mechanical,"Calcination: None, Milling: 5 h",20.6 MPa (PAI: 77%)
64,Physical-chemical characterization of construction and demolition waste powder with thermomechanical activation for use as supplementary cementitious material,5h600°C,NBR 5752 (Mortar),Thermomechanical,"Calcination: 600 °C for 2 h, Milling: 5 h",22.8 MPa (PAI: 88%)
64,Physical-chemical characterization of construction and demolition waste powder with thermomechanical activation for use as supplementary cementitious material,5h700°C,25% (Paste) / NBR 5752 (Mortar),Thermomechanical,"Calcination: 700 °C for 2 h, Milling: 5 h",26.0 MPa (PAI: 95%)
64,Physical-chemical characterization of construction and demolition waste powder with thermomechanical activation for use as supplementary cementitious material,5h800°C,25% (Paste) / NBR 5752 (Mortar),Thermomechanical,"Calcination: 800 °C for 2 h, Milling: 5 h",26.4 MPa (PAI: 97%)
64,Physical-chemical characterization of construction and demolition waste powder with thermomechanical activation for use as supplementary cementitious material,5h900°C,NBR 5752 (Mortar),Thermomechanical,"Calcination: 900 °C for 2 h, Milling: 5 h",24.0 MPa (PAI: 91%)
65,Ureolytic bacteria-assisted recycling of waste concrete fines,G-B-14,100% WCF-G (0% Cement),MICP using S. pasteurii DSM 33,"14 days MICP treatment, 10 ml bacteria, 10 ml biocementation solution, 30 days drying at 28°C; Mean elastic stiffness k = 3.558 N/mm",
65,Ureolytic bacteria-assisted recycling of waste concrete fines,G-B-30,100% WCF-G (0% Cement),MICP using S. pasteurii DSM 33,"30 days MICP treatment, 10 ml bacteria, 10 ml biocementation solution, 30 days drying at 28°C; Mean elastic stiffness k = 8.060 N/mm",
65,Ureolytic bacteria-assisted recycling of waste concrete fines,G-B-60,100% WCF-G (0% Cement),MICP using S. pasteurii DSM 33,"60 days MICP treatment, 10 ml bacteria, 10 ml biocementation solution, 30 days drying at 28°C; Mean elastic stiffness k = 9.123 N/mm",
65,Ureolytic bacteria-assisted recycling of waste concrete fines,G-B-90,100% WCF-G (0% Cement),MICP using S. pasteurii DSM 33,"90 days MICP treatment, 10 ml bacteria, 10 ml biocementation solution, 30 days drying at 28°C; Mean elastic stiffness k = 11.992 N/mm",
65,Ureolytic bacteria-assisted recycling of waste concrete fines,G-S-90,100% WCF-G (0% Cement),"Sterile Control (Saline solution, No MICP)","90 days treatment with 10 ml saline solution, 30 days drying at 28°C; Mean elastic stiffness k = 5.942 N/mm",
65,Ureolytic bacteria-assisted recycling of waste concrete fines,H-B-14,100% WCF-H (0% Cement),MICP using S. pasteurii DSM 33,"14 days MICP treatment, 10 ml bacteria, 10 ml biocementation solution, 30 days drying at 28°C; Mean elastic stiffness k = 5.011 N/mm",
65,Ureolytic bacteria-assisted recycling of waste concrete fines,H-B-30,100% WCF-H (0% Cement),MICP using S. pasteurii DSM 33,"30 days MICP treatment, 10 ml bacteria, 10 ml biocementation solution, 30 days drying at 28°C; Mean elastic stiffness k = 5.947 N/mm",
65,Ureolytic bacteria-assisted recycling of waste concrete fines,H-B-60,100% WCF-H (0% Cement),MICP using S. pasteurii DSM 33,"60 days MICP treatment, 10 ml bacteria, 10 ml biocementation solution, 30 days drying at 28°C; Mean elastic stiffness k = 7.732 N/mm",
65,Ureolytic bacteria-assisted recycling of waste concrete fines,H-B-90,100% WCF-H (0% Cement),MICP using S. pasteurii DSM 33,"90 days MICP treatment, 10 ml bacteria, 10 ml biocementation solution, 30 days drying at 28°C; Mean elastic stiffness k = 7.479 N/mm",
65,Ureolytic bacteria-assisted recycling of waste concrete fines,H-S-90,100% WCF-H (0% Cement),"Sterile Control (Saline solution, No MICP)","90 days treatment with 10 ml saline solution, 30 days drying at 28°C; Mean elastic stiffness k = 8.330 N/mm",
66,Enhancing the Mechanical and Durability Properties of Fully Recycled Aggregate Concrete Using Carbonated Recycled Fine Aggregates,C-RFC0,0%,,"Cement: 319 kg/m³, RCA: 906 kg/m³, RFA: 658 kg/m³, C-RFA: 0 kg/m³",38.45 MPa
66,Enhancing the Mechanical and Durability Properties of Fully Recycled Aggregate Concrete Using Carbonated Recycled Fine Aggregates,C-RFC25,25%,Accelerated Carbonation,"Cement: 319 kg/m³, RCA: 906 kg/m³, RFA: 493 kg/m³, C-RFA: 171 kg/m³",40.25 MPa
66,Enhancing the Mechanical and Durability Properties of Fully Recycled Aggregate Concrete Using Carbonated Recycled Fine Aggregates,C-RFC50,50%,Accelerated Carbonation,"Cement: 319 kg/m³, RCA: 906 kg/m³, RFA: 329 kg/m³, C-RFA: 342 kg/m³",42.5 MPa
66,Enhancing the Mechanical and Durability Properties of Fully Recycled Aggregate Concrete Using Carbonated Recycled Fine Aggregates,C-RFC75,75%,Accelerated Carbonation,"Cement: 319 kg/m³, RCA: 906 kg/m³, RFA: 164 kg/m³, C-RFA: 513 kg/m³",45.05 MPa
66,Enhancing the Mechanical and Durability Properties of Fully Recycled Aggregate Concrete Using Carbonated Recycled Fine Aggregates,C-RFC100,100%,Accelerated Carbonation,"Cement: 319 kg/m³, RCA: 906 kg/m³, RFA: 0 kg/m³, C-RFA: 685 kg/m³",46.05 MPa (in Figure 5) / 46.8 MPa (in Text Section 3.2.2)
67,A Review of the Utilization of Recycled Powder from Concrete Waste as a Cement Partial Replacement in Cement-Based Materials: Fundamental Properties and Activation Methods,Dun et al. [168],30%,Mechanical,Ball milling for 100 min,AI = 57%
67,A Review of the Utilization of Recycled Powder from Concrete Waste as a Cement Partial Replacement in Cement-Based Materials: Fundamental Properties and Activation Methods,Jagadesh et al. [203],25%,Mechanical,Ground recycled concrete powder,SAI > 75%
67,A Review of the Utilization of Recycled Powder from Concrete Waste as a Cement Partial Replacement in Cement-Based Materials: Fundamental Properties and Activation Methods,Li et al. [35],30%,Mechanical,Ground recycled concrete powder,SAI > 70% at 28 d
67,A Review of the Utilization of Recycled Powder from Concrete Waste as a Cement Partial Replacement in Cement-Based Materials: Fundamental Properties and Activation Methods,Zhang et al. [52],30%,Mechanical,Grinding duration: 45 min,SAI > 60%
67,A Review of the Utilization of Recycled Powder from Concrete Waste as a Cement Partial Replacement in Cement-Based Materials: Fundamental Properties and Activation Methods,Zhang et al. [52],30%,Mechanical,Grinding duration: 75 min,SAI = 69.22%
67,A Review of the Utilization of Recycled Powder from Concrete Waste as a Cement Partial Replacement in Cement-Based Materials: Fundamental Properties and Activation Methods,Zhang et al. [52],30%,Thermal,Thermal treatment temperature: 800 °C,AI > 80%
67,A Review of the Utilization of Recycled Powder from Concrete Waste as a Cement Partial Replacement in Cement-Based Materials: Fundamental Properties and Activation Methods,Xu et al. [174],,Mechanical + Thermal,Temperature: 750 °C; Grinding duration: 10 min,Maximum compressive strength achieved
67,A Review of the Utilization of Recycled Powder from Concrete Waste as a Cement Partial Replacement in Cement-Based Materials: Fundamental Properties and Activation Methods,Wu et al. [250],,Thermal,Temperature: 600 °C – 800 °C,Optimal thermal activation efficiency
67,A Review of the Utilization of Recycled Powder from Concrete Waste as a Cement Partial Replacement in Cement-Based Materials: Fundamental Properties and Activation Methods,Chen et al. [231],30%,Thermal,Temperature: 700 °C,AI = 77.4%
67,A Review of the Utilization of Recycled Powder from Concrete Waste as a Cement Partial Replacement in Cement-Based Materials: Fundamental Properties and Activation Methods,Ma et al. [255],30%,Mechanical (Control),RCP dried at 20 °C,AI = 72.6%
67,A Review of the Utilization of Recycled Powder from Concrete Waste as a Cement Partial Replacement in Cement-Based Materials: Fundamental Properties and Activation Methods,Ma et al. [255],30%,Thermal,RCP heated at 600 °C,AI = 75.0%
67,A Review of the Utilization of Recycled Powder from Concrete Waste as a Cement Partial Replacement in Cement-Based Materials: Fundamental Properties and Activation Methods,Ma et al. [255],30%,Thermal,RCP heated at 800 °C,AI = 90.4%
67,A Review of the Utilization of Recycled Powder from Concrete Waste as a Cement Partial Replacement in Cement-Based Materials: Fundamental Properties and Activation Methods,Tokareva et al. [211],30%,Thermal,Temperature: 500 °C; Curing duration: 90 d,10% increase in SAI
67,A Review of the Utilization of Recycled Powder from Concrete Waste as a Cement Partial Replacement in Cement-Based Materials: Fundamental Properties and Activation Methods,Kaliyavaradhan et al. [219],20%,CO2 (Carbonation),w/s = 0.4; Carbonation duration: 90 h,SAI > 75% at 7 d and 28 d
67,A Review of the Utilization of Recycled Powder from Concrete Waste as a Cement Partial Replacement in Cement-Based Materials: Fundamental Properties and Activation Methods,Dong et al. [169],30%,Mechanical (Control),Untreated RHCP,AI = 53.5% (approx. graph-derived)
67,A Review of the Utilization of Recycled Powder from Concrete Waste as a Cement Partial Replacement in Cement-Based Materials: Fundamental Properties and Activation Methods,Dong et al. [169],30%,CO2 (Gas-solid carbonation),Normal temperature/pressure; CO2: 19.98%,AI = 56.3%
67,A Review of the Utilization of Recycled Powder from Concrete Waste as a Cement Partial Replacement in Cement-Based Materials: Fundamental Properties and Activation Methods,Dong et al. [169],30%,CO2 (Liquid-solid carbonation),Normal temperature/pressure; CO2: 19.98%,AI = 60.2%
67,A Review of the Utilization of Recycled Powder from Concrete Waste as a Cement Partial Replacement in Cement-Based Materials: Fundamental Properties and Activation Methods,Dong et al. [169],30%,Biomineralization (MICP),Bacillus strain with carbonic anhydrase,AI = 76.4%
68,REUSE OF FINE CONCRETE DEMOLITION WASTES AS A SUPPLEMENTARY CEMENTITIOUS MATERIAL IN CONCRETE,Substitution 0% (Control),0%,,Finely crushed CDW,"3d: 13.44 MPa, 7d: 27.25 MPa, 28d: 32.00 MPa"
68,REUSE OF FINE CONCRETE DEMOLITION WASTES AS A SUPPLEMENTARY CEMENTITIOUS MATERIAL IN CONCRETE,Substitution 2.5%,2.5%,,Finely crushed CDW,"3d: 13.27 MPa, 7d: 27.18 MPa, 28d: 31.60 MPa"
68,REUSE OF FINE CONCRETE DEMOLITION WASTES AS A SUPPLEMENTARY CEMENTITIOUS MATERIAL IN CONCRETE,Substitution 5%,5%,,Finely crushed CDW,"3d: 12.13 MPa, 7d: 25.82 MPa, 28d: 30.03 MPa"
68,REUSE OF FINE CONCRETE DEMOLITION WASTES AS A SUPPLEMENTARY CEMENTITIOUS MATERIAL IN CONCRETE,Substitution 7.5%,7.5%,,Finely crushed CDW,"3d: 11.69 MPa, 7d: 23.94 MPa, 28d: 27.84 MPa"
68,REUSE OF FINE CONCRETE DEMOLITION WASTES AS A SUPPLEMENTARY CEMENTITIOUS MATERIAL IN CONCRETE,Substitution 10%,10%,,Finely crushed CDW,"3d: 11.04 MPa, 7d: 22.52 MPa, 28d: 26.19 MPa"
68,REUSE OF FINE CONCRETE DEMOLITION WASTES AS A SUPPLEMENTARY CEMENTITIOUS MATERIAL IN CONCRETE,Substitution 12.5%,12.5%,,Finely crushed CDW,"3d: 7.37 MPa, 7d: 15.08 MPa, 28d: 17.54 MPa"
68,REUSE OF FINE CONCRETE DEMOLITION WASTES AS A SUPPLEMENTARY CEMENTITIOUS MATERIAL IN CONCRETE,Substitution 15%,15%,,Finely crushed CDW,"3d: 7.31 MPa, 7d: 14.96 MPa, 28d: 17.40 MPa"
68,REUSE OF FINE CONCRETE DEMOLITION WASTES AS A SUPPLEMENTARY CEMENTITIOUS MATERIAL IN CONCRETE,Substitution 20%,20%,,Finely crushed CDW,"3d: 6.72 MPa, 7d: 13.75 MPa, 28d: 16.00 MPa"
68,REUSE OF FINE CONCRETE DEMOLITION WASTES AS A SUPPLEMENTARY CEMENTITIOUS MATERIAL IN CONCRETE,Addition 0% (Control),0% (Addition without substitution),,Finely crushed CDW,"3d: 13.44 MPa, 7d: 27.25 MPa, 28d: 32.00 MPa"
68,REUSE OF FINE CONCRETE DEMOLITION WASTES AS A SUPPLEMENTARY CEMENTITIOUS MATERIAL IN CONCRETE,Addition 2.5%,2.5% (Addition without substitution),,Finely crushed CDW,"3d: 13.65 MPa, 7d: 27.95 MPa, 28d: 32.50 MPa"
68,REUSE OF FINE CONCRETE DEMOLITION WASTES AS A SUPPLEMENTARY CEMENTITIOUS MATERIAL IN CONCRETE,Addition 5%,5% (Addition without substitution),,Finely crushed CDW,"3d: 14.58 MPa, 7d: 29.80 MPa, 28d: 34.60 MPa"
68,REUSE OF FINE CONCRETE DEMOLITION WASTES AS A SUPPLEMENTARY CEMENTITIOUS MATERIAL IN CONCRETE,Addition 7.5%,7.5% (Addition without substitution),,Finely crushed CDW,"3d: 14.30 MPa, 7d: 29.33 MPa, 28d: 34.10 MPa"
68,REUSE OF FINE CONCRETE DEMOLITION WASTES AS A SUPPLEMENTARY CEMENTITIOUS MATERIAL IN CONCRETE,Addition 10%,10% (Addition without substitution),,Finely crushed CDW,"3d: 15.18 MPa, 7d: 31.00 MPa, 28d: 36.20 MPa"
68,REUSE OF FINE CONCRETE DEMOLITION WASTES AS A SUPPLEMENTARY CEMENTITIOUS MATERIAL IN CONCRETE,Addition 12.5%,12.5% (Addition without substitution),,Finely crushed CDW,"3d: 13.90 MPa, 7d: 28.55 MPa, 28d: 33.20 MPa"
68,REUSE OF FINE CONCRETE DEMOLITION WASTES AS A SUPPLEMENTARY CEMENTITIOUS MATERIAL IN CONCRETE,Addition 15%,15% (Addition without substitution),,Finely crushed CDW,"3d: 12.60 MPa, 7d: 25.80 MPa, 28d: 30.00 MPa"
68,REUSE OF FINE CONCRETE DEMOLITION WASTES AS A SUPPLEMENTARY CEMENTITIOUS MATERIAL IN CONCRETE,Addition 20%,20% (Addition without substitution),,Finely crushed CDW,"3d: 12.00 MPa, 7d: 24.60 MPa, 28d: 28.00 MPa"
69,Thermal activation of multi-recycled concrete powder as supplementary cementitious material for repeated and waste-free recycling,Reference,0%,,Standard OPC Mortar,~54.0 MPa (Compressive) / 10.5 MPa (Flexural)
69,Thermal activation of multi-recycled concrete powder as supplementary cementitious material for repeated and waste-free recycling,R1-RT-10,10%,Untreated (RT),"1-time recycled RCP, Untreated",~53.9 MPa (Compressive)
69,Thermal activation of multi-recycled concrete powder as supplementary cementitious material for repeated and waste-free recycling,R1-200-10,10%,Thermal,Heated at 200 °C for 2 h,~51.9 MPa (Compressive)
69,Thermal activation of multi-recycled concrete powder as supplementary cementitious material for repeated and waste-free recycling,R1-400-10,10%,Thermal,Heated at 400 °C for 2 h,~52.5 MPa (Compressive)
69,Thermal activation of multi-recycled concrete powder as supplementary cementitious material for repeated and waste-free recycling,R1-600-10,10%,Thermal,Heated at 600 °C for 2 h,~55.2 MPa (Compressive)
69,Thermal activation of multi-recycled concrete powder as supplementary cementitious material for repeated and waste-free recycling,R1-800-10,10%,Thermal,Heated at 800 °C for 2 h,~55.5 MPa (Compressive)
69,Thermal activation of multi-recycled concrete powder as supplementary cementitious material for repeated and waste-free recycling,R1-RT-20,20%,Untreated (RT),"1-time recycled RCP, Untreated",~41.6 MPa (Compressive)
69,Thermal activation of multi-recycled concrete powder as supplementary cementitious material for repeated and waste-free recycling,R1-200-20,20%,Thermal,Heated at 200 °C for 2 h,~39.9 MPa (Compressive)
69,Thermal activation of multi-recycled concrete powder as supplementary cementitious material for repeated and waste-free recycling,R1-400-20,20%,Thermal,Heated at 400 °C for 2 h,~42.1 MPa (Compressive)
69,Thermal activation of multi-recycled concrete powder as supplementary cementitious material for repeated and waste-free recycling,R1-600-20,20%,Thermal,Heated at 600 °C for 2 h,~44.8 MPa (Compressive)
69,Thermal activation of multi-recycled concrete powder as supplementary cementitious material for repeated and waste-free recycling,R1-800-20,20%,Thermal,Heated at 800 °C for 2 h,~46.9 MPa (Compressive)
69,Thermal activation of multi-recycled concrete powder as supplementary cementitious material for repeated and waste-free recycling,R1-RT-30,30%,Untreated (RT),"1-time recycled RCP, Untreated",~35.5 MPa (Compressive)
69,Thermal activation of multi-recycled concrete powder as supplementary cementitious material for repeated and waste-free recycling,R1-200-30,30%,Thermal,Heated at 200 °C for 2 h,~35.4 MPa (Compressive)
69,Thermal activation of multi-recycled concrete powder as supplementary cementitious material for repeated and waste-free recycling,R1-400-30,30%,Thermal,Heated at 400 °C for 2 h,~36.1 MPa (Compressive)
69,Thermal activation of multi-recycled concrete powder as supplementary cementitious material for repeated and waste-free recycling,R1-600-30,30%,Thermal,Heated at 600 °C for 2 h,~38.3 MPa (Compressive)
69,Thermal activation of multi-recycled concrete powder as supplementary cementitious material for repeated and waste-free recycling,R1-800-30,30%,Thermal,Heated at 800 °C for 2 h,~40.7 MPa (Compressive)
69,Thermal activation of multi-recycled concrete powder as supplementary cementitious material for repeated and waste-free recycling,R2-RT-10,10%,Untreated (RT),"2-times recycled RCP, Untreated",~52.1 MPa (Compressive)
69,Thermal activation of multi-recycled concrete powder as supplementary cementitious material for repeated and waste-free recycling,R2-200-10,10%,Thermal,Heated at 200 °C for 2 h,~50.8 MPa (Compressive)
69,Thermal activation of multi-recycled concrete powder as supplementary cementitious material for repeated and waste-free recycling,R2-400-10,10%,Thermal,Heated at 400 °C for 2 h,~50.9 MPa (Compressive)
69,Thermal activation of multi-recycled concrete powder as supplementary cementitious material for repeated and waste-free recycling,R2-600-10,10%,Thermal,Heated at 600 °C for 2 h,~52.5 MPa (Compressive)
69,Thermal activation of multi-recycled concrete powder as supplementary cementitious material for repeated and waste-free recycling,R2-800-10,10%,Thermal,Heated at 800 °C for 2 h,~53.6 MPa (Compressive)
69,Thermal activation of multi-recycled concrete powder as supplementary cementitious material for repeated and waste-free recycling,R2-RT-20,20%,Untreated (RT),"2-times recycled RCP, Untreated",~38.8 MPa (Compressive)
69,Thermal activation of multi-recycled concrete powder as supplementary cementitious material for repeated and waste-free recycling,R2-200-20,20%,Thermal,Heated at 200 °C for 2 h,~38.1 MPa (Compressive)
69,Thermal activation of multi-recycled concrete powder as supplementary cementitious material for repeated and waste-free recycling,R2-400-20,20%,Thermal,Heated at 400 °C for 2 h,~38.6 MPa (Compressive)
69,Thermal activation of multi-recycled concrete powder as supplementary cementitious material for repeated and waste-free recycling,R2-600-20,20%,Thermal,Heated at 600 °C for 2 h,~40.1 MPa (Compressive)
69,Thermal activation of multi-recycled concrete powder as supplementary cementitious material for repeated and waste-free recycling,R2-800-20,20%,Thermal,Heated at 800 °C for 2 h,~43.5 MPa (Compressive)
69,Thermal activation of multi-recycled concrete powder as supplementary cementitious material for repeated and waste-free recycling,R2-RT-30,30%,Untreated (RT),"2-times recycled RCP, Untreated",~34.1 MPa (Compressive)
69,Thermal activation of multi-recycled concrete powder as supplementary cementitious material for repeated and waste-free recycling,R2-200-30,30%,Thermal,Heated at 200 °C for 2 h,~33.8 MPa (Compressive)
69,Thermal activation of multi-recycled concrete powder as supplementary cementitious material for repeated and waste-free recycling,R2-400-30,30%,Thermal,Heated at 400 °C for 2 h,~34.3 MPa (Compressive)
69,Thermal activation of multi-recycled concrete powder as supplementary cementitious material for repeated and waste-free recycling,R2-600-30,30%,Thermal,Heated at 600 °C for 2 h,~37.0 MPa (Compressive)
69,Thermal activation of multi-recycled concrete powder as supplementary cementitious material for repeated and waste-free recycling,R2-800-30,30%,Thermal,Heated at 800 °C for 2 h,~40.1 MPa (Compressive)
69,Thermal activation of multi-recycled concrete powder as supplementary cementitious material for repeated and waste-free recycling,R3-RT-10,10%,Untreated (RT),"3-times recycled RCP, Untreated",~50.5 MPa (Compressive)
69,Thermal activation of multi-recycled concrete powder as supplementary cementitious material for repeated and waste-free recycling,R3-200-10,10%,Thermal,Heated at 200 °C for 2 h,~49.4 MPa (Compressive)
69,Thermal activation of multi-recycled concrete powder as supplementary cementitious material for repeated and waste-free recycling,R3-400-10,10%,Thermal,Heated at 400 °C for 2 h,~48.6 MPa (Compressive)
69,Thermal activation of multi-recycled concrete powder as supplementary cementitious material for repeated and waste-free recycling,R3-600-10,10%,Thermal,Heated at 600 °C for 2 h,~50.2 MPa (Compressive)
69,Thermal activation of multi-recycled concrete powder as supplementary cementitious material for repeated and waste-free recycling,R3-800-10,10%,Thermal,Heated at 800 °C for 2 h,~52.8 MPa (Compressive)
69,Thermal activation of multi-recycled concrete powder as supplementary cementitious material for repeated and waste-free recycling,R3-RT-20,20%,Untreated (RT),"3-times recycled RCP, Untreated",~34.3 MPa (Compressive)
69,Thermal activation of multi-recycled concrete powder as supplementary cementitious material for repeated and waste-free recycling,R3-200-20,20%,Thermal,Heated at 200 °C for 2 h,~33.6 MPa (Compressive)
69,Thermal activation of multi-recycled concrete powder as supplementary cementitious material for repeated and waste-free recycling,R3-400-20,20%,Thermal,Heated at 400 °C for 2 h,~33.8 MPa (Compressive)
69,Thermal activation of multi-recycled concrete powder as supplementary cementitious material for repeated and waste-free recycling,R3-600-20,20%,Thermal,Heated at 600 °C for 2 h,~36.2 MPa (Compressive)
69,Thermal activation of multi-recycled concrete powder as supplementary cementitious material for repeated and waste-free recycling,R3-800-20,20%,Thermal,Heated at 800 °C for 2 h,~40.8 MPa (Compressive)
69,Thermal activation of multi-recycled concrete powder as supplementary cementitious material for repeated and waste-free recycling,R3-RT-30,30%,Untreated (RT),"3-times recycled RCP, Untreated",~30.0 MPa (Compressive)
69,Thermal activation of multi-recycled concrete powder as supplementary cementitious material for repeated and waste-free recycling,R3-200-30,30%,Thermal,Heated at 200 °C for 2 h,~30.2 MPa (Compressive)
69,Thermal activation of multi-recycled concrete powder as supplementary cementitious material for repeated and waste-free recycling,R3-400-30,30%,Thermal,Heated at 400 °C for 2 h,~31.0 MPa (Compressive)
69,Thermal activation of multi-recycled concrete powder as supplementary cementitious material for repeated and waste-free recycling,R3-600-30,30%,Thermal,Heated at 600 °C for 2 h,~33.1 MPa (Compressive)
69,Thermal activation of multi-recycled concrete powder as supplementary cementitious material for repeated and waste-free recycling,R3-800-30,30%,Thermal,Heated at 800 °C for 2 h,~35.0 MPa (Compressive)
69,Thermal activation of Multi-Recycled Concrete Powder as Supplementary Cementitious Material for Repeated and waste-free Recycling,Ref,0%,,Standard mortar without RCP; w/b = 0.5,Compressive: 53.8 MPa; Flexural: 10.5 MPa
69,Thermal activation of Multi-Recycled Concrete Powder as Supplementary Cementitious Material for Repeated and waste-free Recycling,R1-RT-10,10%,Untreated (RT),RCP1; Non-treated (23°C),Compressive: ~53.7 MPa; Flexural: ~9.6 MPa
69,Thermal activation of Multi-Recycled Concrete Powder as Supplementary Cementitious Material for Repeated and waste-free Recycling,R1-200-10,10%,Thermal Treatment,"RCP1; 200°C, 2h",Compressive: ~51.8 MPa; Flexural: ~9.1 MPa
69,Thermal activation of Multi-Recycled Concrete Powder as Supplementary Cementitious Material for Repeated and waste-free Recycling,R1-400-10,10%,Thermal Treatment,"RCP1; 400°C, 2h",Compressive: ~51.8 MPa; Flexural: ~9.6 MPa
69,Thermal activation of Multi-Recycled Concrete Powder as Supplementary Cementitious Material for Repeated and waste-free Recycling,R1-600-10,10%,Thermal Treatment,"RCP1; 600°C, 2h",Compressive: ~55.1 MPa; Flexural: ~9.9 MPa
69,Thermal activation of Multi-Recycled Concrete Powder as Supplementary Cementitious Material for Repeated and waste-free Recycling,R1-800-10,10%,Thermal Treatment,"RCP1; 800°C, 2h",Compressive: ~55.5 MPa; Flexural: ~10.5 MPa
69,Thermal activation of Multi-Recycled Concrete Powder as Supplementary Cementitious Material for Repeated and waste-free Recycling,R1-RT-20,20%,Untreated (RT),RCP1; Non-treated (23°C),Compressive: ~41.5 MPa; Flexural: ~8.8 MPa
69,Thermal activation of Multi-Recycled Concrete Powder as Supplementary Cementitious Material for Repeated and waste-free Recycling,R1-200-20,20%,Thermal Treatment,"RCP1; 200°C, 2h",Compressive: ~39.8 MPa; Flexural: ~8.1 MPa
69,Thermal activation of Multi-Recycled Concrete Powder as Supplementary Cementitious Material for Repeated and waste-free Recycling,R1-400-20,20%,Thermal Treatment,"RCP1; 400°C, 2h",Compressive: ~42.3 MPa; Flexural: ~8.6 MPa
69,Thermal activation of Multi-Recycled Concrete Powder as Supplementary Cementitious Material for Repeated and waste-free Recycling,R1-600-20,20%,Thermal Treatment,"RCP1; 600°C, 2h",Compressive: ~45.1 MPa; Flexural: ~9.3 MPa
69,Thermal activation of Multi-Recycled Concrete Powder as Supplementary Cementitious Material for Repeated and waste-free Recycling,R1-800-20,20%,Thermal Treatment,"RCP1; 800°C, 2h",Compressive: ~47.0 MPa; Flexural: ~9.8 MPa
69,Thermal activation of Multi-Recycled Concrete Powder as Supplementary Cementitious Material for Repeated and waste-free Recycling,R1-RT-30,30%,Untreated (RT),RCP1; Non-treated (23°C),Compressive: ~35.3 MPa; Flexural: ~8.2 MPa
69,Thermal activation of Multi-Recycled Concrete Powder as Supplementary Cementitious Material for Repeated and waste-free Recycling,R1-200-30,30%,Thermal Treatment,"RCP1; 200°C, 2h",Compressive: ~35.2 MPa; Flexural: ~8.2 MPa
69,Thermal activation of Multi-Recycled Concrete Powder as Supplementary Cementitious Material for Repeated and waste-free Recycling,R1-400-30,30%,Thermal Treatment,"RCP1; 400°C, 2h",Compressive: ~36.0 MPa; Flexural: ~8.2 MPa
69,Thermal activation of Multi-Recycled Concrete Powder as Supplementary Cementitious Material for Repeated and waste-free Recycling,R1-600-30,30%,Thermal Treatment,"RCP1; 600°C, 2h",Compressive: ~38.3 MPa; Flexural: ~8.4 MPa
69,Thermal activation of Multi-Recycled Concrete Powder as Supplementary Cementitious Material for Repeated and waste-free Recycling,R1-800-30,30%,Thermal Treatment,"RCP1; 800°C, 2h",Compressive: ~40.6 MPa; Flexural: ~8.6 MPa
69,Thermal activation of Multi-Recycled Concrete Powder as Supplementary Cementitious Material for Repeated and waste-free Recycling,R2-RT-10,10%,Untreated (RT),RCP2; Non-treated (23°C),Compressive: ~51.9 MPa; Flexural: ~8.9 MPa
