Repository: Laxmidhar9823/Google-project-Civil

File: Data/pipeline_rcf/out/papers_wide.csv (part 4 of 5)
%, Pressure: 0.1 MPa",,,,,,,,,,,,,,0.4,,Plotted as cumulative and volume distributions in Figure 1,,,,CRP: 55.41; CR (RP): 22.23,µm,,,,,CRP: 0.56; CR (RP): 0.86,m²/g,,,,,,,,,,,,,,,,,,,,,,,,,,,,,"CH (Calcium Hydroxide): 12.46 (RP), 4.03 (CRP); CaCO3 (Calcium Carbonate): 8.30 (RP), 52.30 (CRP)",wt%,"RP: CH, ettringite (AFt), C2S, C3S; CRP: CaCO3",,"RP: 12.46% CH, 8.30% CaCO3; CRP: 4.03% CH, 52.30% CaCO3",wt%,Amorphous silica gel layer covers CRP surface,,Silica gel on the surface of CRP reacts with CH,,,,,,,,Zeta potential curves as a function of Ca2+ concentration,mV,"30, 40",%,,,,,,,,,,,,,,,,,,,,,,
21,Study on Properties of Waste Concrete Powder by Thermal Treatment and Application in Mortar,"Yuwu Sui, Chuping Ou, Shu Liu, Jinshuai Zhang and Qingbo Tian",Applied Sciences,2020,10.3390/app10030998,Waste concrete powder (WCP),,Used concrete made before 2015,,"Crushing, screening, and grinding",,<0.125 mm,mm,Thermal treatment,,,,,,"200, 400, 600, 700, 800",°C,3,h,,,,,,,Labor heating furnace,,0.5,,,,,,,,3.08 (at 700 °C); 17.85 (at 600 °C),µm,Distributed from 0.84 to 30,µm,,,,,,,,,,,,,20.50,%,56.75,%,8.42,%,3.99,%,3.84,%,3.49,%,0.49,%,1.08,%,1.04,%,P2O5: 0.13,%,"Larnite (β-C2S), calcium silicates (Ca3SiO5 and Ca2SiO4), Quartz, Calcite",,,,,,,,,,See Activity Index entries in Table 3,%,Endothermic peak from about 700 to 900,°C,"Free calcium oxide content: 0.1 (unheated), 0.15 (200 °C), 0.2 (400 °C), 0.4 (600 °C), 0.8 (700 °C), 3.6 (800 °C)",%,30,%,30 (WCP treated at 700 °C),%,"3-Day:
67,A Review of the Utilization of Recycled Powder from Concrete Waste as a Cement Partial Replacement in Cement-Based Materials: Fundamental Properties and Activation Methods,"Kubilay Kaptan, Sandra Cunha, José Aguiar",Applied Sciences,2024,10.3390/app14219775,"Concrete waste-based powders (CFs, CSFs, CWFs, CWP, FRC, GCP, GRC, GWCP, HHCW, RP, RCFs, RCCFs, RCFP, RCP, RCWP, RFAP, RFP, RHCP, RPC, RWC, RWCP, WCFs, WCP, WCRP, WP, WPC)",,Waste concrete (WC) / Construction and demolition waste (CDW),,"Dry grinding, Wet grinding, Mechanical pre-treatment (crushing, grinding, and sieving)",,Particle size cutoff: <0.15 mm (150 µm) or <75 µm,,"Mechanical, Thermal, CO2 (carbonation), Chemical, Biomineralization (Microbial-induced carbonate precipitation / MICP)",,"Gas-solid carbonation, aqueous (liquid-solid) carbonation, chemical immersion (TA, HCl, NaOH), MICP using Bacillus strain",,CO2 volume fraction: 19.98% to 20%; Relative humidity: 50% to 80%; Carbonation duration: 1 h to 90 h; Carbonation temperature: 20 °C to 140 °C,,"200 °C, 300 °C, 400 °C, 500 °C, 550 °C, 600 °C, 650 °C, 700 °C, 750 °C, 800 °C, 850 °C, 900 °C, 950 °C, 1000 °C, 1100 °C, 1200 °C",°C,,,"Ball mill, Jet mill",,"Dry grinding: 10 min, 20 min, 25 min, 30 min, 45 min, 50 min, 75 min, 100 min; Wet grinding: 60 min, 80 min, 90 min, 120 min",min,,,Chemical activation with Tannic Acid (TA) 0.5% and 1% for 1 h; 2 mol/L HCl treatment; NaOH treatment,,w/s = 0.4 (for WCP carbonation); w/b ratio varies inversely with SAI,,0.25 to 142 (Range of median particle size D50),µm,,,"17.8 (Average), 0.25 (Min), 142 (Max)",µm,,,17.8,µm,"454.25 (Average), 73.57 (Min), 1351 (Max)",m²/kg,Reported in literature using Brunauer–Emmett–Teller method,m²/kg,"Measured according to GB/T8074-2008, ASTM C204-18-1, NBR 16372",m²/kg,Elevated / High,,"2.487 (Average), 2.025 (Min), 2.9 (Max)",g/cm³,,,21.0 to 76.5,%,7.8 to 44.5,%,1.8 to 14.2,%,0.5 to 8.2,%,Reported in literature,%,Lower content compared to cement,%,Higher alkali content compared to cement,%,Higher alkali content compared to cement,%,Exceeds 6.0% requirement for most cases,%,Fe₂O₃ + Al₂O₃ + SiO₂ > 70% for some samples,%,"Quartz (SiO₂), Calcite (CaCO₃), Portlandite (Ca(OH)₂), Dolomite, Albite, Belite (C₂S), Alite (C₃S), Potassium/Sodium Feldspar, C-S-H gel, Ettringite (AFt), Tobermorite, Gismondine, Gypsum, Muscovite, Celite, Ferrite, Anorthite, Monosulfate, Margarite, Mica, Zeolite, Larnite, Chlorite, Hedenbergite",,"Crystalline and amorphous states composed of aggregates (quartz, albite, dolomite) and hydrated cement products (CH, C-S-H, AFt, C₂S, C₃S)",,"Mechanically transformed amorphous SiO₂, amorphous C-S-H, and amorphous CH",,"Assessed directly (Frattini test, saturated lime method, XRD, TGA, chemical titration) and indirectly (SAI, electrical conductivity, calorimetry)",,Fulfills standard requirement (>70%) for mechanically ground and activated RP,%,>70% at 28 d (for ≤30% replacement); >75% at 7 d and 28 d (for 20% replacement under ASTM C618),%,Assessed indirectly via heat generation by conduction calorimetry,,Electrical conductivity,,"20%, 25%, 30%",%,25% (or up to 30%),%,Compressive strength of mortar evaluated directly or via SAI relative to control mix,MPa,>70% (mechanically ground at 30% replacement); >75% (at 20% replacement per ASTM C618); up to 90.4% (for RCP-800C),%,,,,,,,,,,,,,Volumetric shrinkage discussed qualitatively for recycled aggregate concrete,,,
68,REUSE OF FINE CONCRETE DEMOLITION WASTES AS A SUPPLEMENTARY CEMENTITIOUS MATERIAL IN CONCRETE,"LYNDA KHEDDACHE, DJAMILA ABOUTALEB, BRAHIM SAFI, SAMIR LECHEB, AHMED CHELLIL AND HAMZA MECHAKRA",HUNGARIAN JOURNAL OF INDUSTRY AND CHEMISTRY,2024,10.33927/hjic-2024-15,Concrete Demolition Waste (CDW) / fine concrete demolition wastes,,Demolished concretes,,Finely crushed,,,,,,,,,,,,,,,,,,,,,,0.475,,,,,,,,,,,,,,,,,,,,,,,,,,,,,,,,,,,,,,,,,,,,,,,,,,,,,,,,,,,,"0, 2.5, 5, 7.5, 10, 12.5, 15, 20",%,10,%,"Substitution (3d, 7d, 28d):
0%: 13.44, 27.25, 32.00
2.5%: 13.27, 27.18, 31.60
5%: 12.13, 25.82, 30.03
7.5%: 11.69, 23.94, 27.84
10%: 11.04, 22.52, 26.19
12.5%: 7.37, 15.08, 17.54
15%: 7.31, 14.96, 17.40
20%: 6.72, 13.75, 16.00

Addition (3d, 7d, 28d):
0%: 13.44, 27.25, 32.00
2.5%: 13.65, 27.95, 32.50
5%: 14.58, 29.80, 34.60
7.5%: 14.30, 29.33, 34.10
10%: 15.18, 31.00, 36.20
12.5%: 13.90, 28.55, 33.20
15%: 12.60, 25.80, 30.00
20%: 12.00, 24.60, 28.00",MPa,20% improvement (at 10% addition),%,,,,,,,,,,,,,,,,
69,Thermal activation of multi-recycled concrete powder as supplementary cementitious material for repeated and waste-free recycling,"Jeonghyun Kim, Andrzej Ubysz",Journal of Building Engineering,2024,https://doi.org/10.1016/j.jobe.2024.111169,"Multi-recycled concrete powders (multi-RCP / RCP1, RCP2, RCP3)",,"C30 grade recycled coarse aggregate concrete (RCAC1, RCAC2, RCAC3)",,"Laboratory crushing, sieving, and milling",,Sieve size: 150 µm,µm,Thermal treatment (thermal activation),,Heating rate: 10 °C/min,°C/min,,,"200, 400, 600, 800 (and RT / 23 °C for untreated)",°C,2,h,,,,,,,Cooled to room temperature inside the electric furnace,,0.5,,,,,,,,,,,,,,,,,,,,,,RCP1: 2.48; RCP2: 2.38; RCP3: 2.33,g/cm³,RCP1: 38.88; RCP2: 32.09; RCP3: 27.67,%,RCP1: 36.19; RCP2: 44.50; RCP3: 50.24,%,RCP1: 9.56; RCP2: 8.14; RCP3: 7.37,%,RCP1: 8.21; RCP2: 8.56; RCP3: 8.38,%,RCP1: 1.23; RCP2: 1.14; RCP3: 1.12,%,RCP1: 1.23; RCP2: 1.35; RCP3: 1.40,%,,,RCP1: 3.37; RCP2: 2.81; RCP3: 2.37,%,,,"TiO2: RCP1: 0.87, RCP2: 0.89, RCP3: 0.88; Other: RCP1: 0.46, RCP2: 0.52, RCP3: 0.57",%,"Quartz, Portlandite, Calcite, C2S",,,,,,High rehydration activity of C2S formed after heat treatment,,,,,,,,"Weight loss phases from TGA: Dehydration (~100 °C), Dehydroxylation (~430 °C), Decarbonation (~670 °C)",°C,"10, 20, 30",%,20–30 (GRAPH-DERIVED),%,30.0 to 55.5,MPa,Enhanced by up to 19 (for 800 °C activated RCP),%,,,,,,,,,Enhanced by 4.7 to 16.1 (for 800 °C activated RCP compared to non-activated); overall range ~7.5 to 10.5,MPa,Enhanced by up to 16,%,Reduced by 7.4 to 19.8 (for 800 °C activated RCP compared to untreated); 28-day strain 0.04 to 0.10,%,Enhanced shrinkage resistance by 19,%
70,"Recycled concrete fines as a supplementary cementitious material: Mechanical performances, hydration, and microstructures in cementitious systems","Jun Li, Xin Deng, Zhongyuan Lu, Xiaoying Li, Li Hou, Jun Jiang, Fengyuan Yang, Junjin Zhang, Kewen He",Case Studies in Construction Materials,2024,10.1016/j.cscm.2024.e03575,"Recycled concrete fines (RFs) / recycled fine powder (RFP), recycled medium powder (RMP), recycled coarse powder (RCP)",,Waste concrete / Construction and demolition waste (CDW),,"Crushing, sieving, and separating technologies",,"Particle sizes smaller than 0.045 mm (RFP), smaller than 0.075 mm (RMP), and smaller than 0.15 mm (RCP)",mm,Untreated,,,,,,,,,,,,,,,,,,0.5,,"Particle sizes < 0.045 mm (RFP), < 0.075 mm (RMP), < 0.15 mm (RCP)",mm,,,78.7 (RCP); 23.0 (RMP); 16.0 (RFP),µm,,,,,,,10.08 (RCP); 11.72 (RMP); 13.64 (RFP),m²/g,,,,,2.50 (RCP); 2.50 (RMP); 2.44 (RFP),g/cm³,,,36.91 (RCP); 33.64 (RMP); 30.55 (RFP),wt%,30.77 (RCP); 32.02 (RMP); 33.27 (RFP),wt%,8.20 (RCP); 8.02 (RMP); 7.86 (RFP),wt%,4.51 (RCP); 4.56 (RMP); 4.18 (RFP),wt%,1.55 (RCP); 1.73 (RMP); 1.58 (RFP),wt%,1.67 (RCP); 1.61 (RMP); 1.64 (RFP),wt%,1.09 (RCP); 0.95 (RMP); 0.90 (RFP),wt%,1.05 (RCP); 1.10 (RMP); 0.95 (RFP),wt%,12.44 (RCP); 14.36 (RMP); 17.36 (RFP),wt%,1.81 (RCP); 2.00 (RMP); 1.70 (RFP),wt%,"Quartz, mica, feldspar, calcite, portlandite, polylithionite, anorthite",,,,,,Higher reactivity at a later curing age for RFP,,,,0.89 (RFP30); 0.74 (RMP30); 0.90 (RCP30),% / ratio,Reduced peak release rate and lower cumulative heat release over 24 h; peak time extended by 22.6% and peak value reduced by 9.9% for RFP30 relative to PC,%,"Chemically bound water (CBW) content increase from 28 d to 60 d: 10.9% (RFP30), 4.7% (RMP30), 4.6% (RCP30); Portlandite content in RFs: 3.16% (RFP), 3.08% (RMP), 3.12% (RCP)",%,"10%, 20%, 30%",wt%,10% (for RFP),wt%,"7 d: 34.2 (RFP10), 31.3 (RFP20), 29.5 (RFP30), 27.8 (RMP10), 26.2 (RMP20), 24.1 (RMP30), 30.0 (RCP10), 28.6 (RCP20), 26.6 (RCP30)
28 d: 40.2 (RFP10), 41.2 (RFP20), 33.9 (RFP30), 42.8 (RMP10), 35.7 (RMP20), 32.3 (RMP30), 42.8 (RCP10), 37.7 (RCP20), 33.1 (RCP30)
60 d: 53.1 (RFP10), 42.6 (RFP20), 38.6 (RFP30), 47.7 (RMP10), 41.7 (RMP20), 37.8 (RMP30), 45.6 (RCP10), 44.1 (RCP20), 38.1 (RCP30)
*(PC Control: 33.0 at 7 d, 45.8 at 28 d, 48.5 at 60 d)",MPa,"7 d: RFP10 (103.3%), RFP20 (94.8%), RFP30 (89.4%), RMP10 (84.2%), RMP20 (79.4%), RMP30 (73.0%), RCP10 (90.9%), RCP20 (86.7%), RCP30 (80.6%)
28 d: RFP10 (87.8%), RFP20 (89.9%), RFP30 (74.0%), RMP10 (93.4%), RMP20 (78.0%), RMP30 (70.5%), RCP10 (93.4%), RCP20 (82.3%), RCP30 (72.3%)
60 d: RFP10 (109.4%), RFP20 (87.8%), RFP30 (79.6%), RMP10 (98.3%), RMP20 (86.0%), RMP30 (77.9%), RCP10 (94.0%), RCP20 (91.0%), RCP30 (78.6%)",% / ratio,,,,,,,,,,,,,,,,
71,Reusing Waste Concrete Recycled Powder in Mortar: Paste Substitution versus Cement Substitution,"Leo Gu Li, Ze-Cheng Lu, Pui-Lam Ng, Zhong-Ping Chen, Xiaowei Deng",Journal of Materials in Civil Engineering,2024,10.1061/JMCEE7.MTENG-17101,Waste concrete recycled powder (WCRP),,Waste concrete blocks,,"Hammer scraping, ball mill grinding, sifting, and oven drying",,Sieve size: 150 μm; Drying temperature: 105°C; Drying duration: 8 hours,"μm, °C, h",Thermal treatment (drying),,Temperature: 105°C; Duration: 8 hours,"°C, h",,,105,°C,8,h,Ball mill grinding,,,,,,,,"0.40, 0.45, 0.50, 0.55",,Continuous grading; 0–300 μm (Passing 100% at particle size < 300 μm),,,,,,,,102,μm,,,,,,,,,2.56 (Relative Density),,,,,,,,,,,,,,,,,,,,,,,,,,Ettringite and aluminate ferrite monosubstituted phase (AFm),,,,,,,,,,,,Cementing efficiency factor (CEF) = 0.289,,"Paste substitution rate: 4%, 8%, 12%, 16% (volumetric); Cement substitution rate: 4%, 8%, 12%, 16% (volumetric)",%,12% (for paste substitution method),%,"7-day: N-0.40-0: 37.2, N-0.45-0: 33.5, N-0.50-0: 28.5, N-0.55-0: 21.1, P-0.40-4: 43.4, P-0.40-8: 46.0, P-0.40-12: 52.7, P-0.40-16: 50.8, P-0.45-4: 35.6, P-0.45-8: 38.4, P-0.45-12: 43.8, P-0.45-16: 41.4, P-0.50-4: 33.3, P-0.50-8: 34.4, P-0.50-12: 39.5, P-0.50-16: 36.8, P-0.55-4: 24.9, P-0.55-8: 26.8, P-0.55-12: 27.5, P-0.55-16: 27.0, C-0.45-4: 30.1, C-0.45-8: 23.9, C-0.45-12: 22.1, C-0.45-16: 21.0, C-0.55-4: 20.3, C-0.55-8: 19.5, C-0.55-12: 17.1, C-0.55-16: 15.5
28-day: N-0.40-0: 60.6, N-0.45-0: 52.5, N-0.50-0: 46.4, N-0.55-0: 41.8, P-0.40-4: 69.8, P-0.40-8: 73.8, P-0.40-12: 83.8, P-0.40-16: 80.9, P-0.45-4: 55.1, P-0.45-8: 60.7, P-0.45-12: 70.8, P-0.45-16: 66.9, P-0.50-4: 50.9, P-0.50-8: 52.0, P-0.50-12: 58.8, P-0.50-16: 57.5, P-0.55-4: 47.1, P-0.55-8: 49.8, P-0.55-12: 50.8, P-0.55-16: 50.0, C-0.45-4: 48.6, C-0.45-8: 39.9, C-0.45-12: 38.4, C-0.45-16: 36.6, C-0.55-4: 40.0, C-0.55-8: 36.9, C-0.55-12: 34.8, C-0.55-16: 30.3",MPa,"Percentage Change in 7-day: P-0.40-4: +16.7%, P-0.40-8: +23.7%, P-0.40-12: +41.7%, P-0.40-16: +36.6%, P-0.45-4: +6.3%, P-0.45-8: +14.6%, P-0.45-12: +30.7%, P-0.45-16: +23.6%, P-0.50-4: +16.8%, P-0.50-8: +20.7%, P-0.50-12: +38.6%, P-0.50-16: +29.1%, P-0.55-4: +18.0%, P-0.55-8: +27.0%, P-0.55-12: +30.3%, P-0.55-16: +28.0%, C-0.45-4: -10.1%, C-0.45-8: -28.7%, C-0.45-12: -34.0%, C-0.45-16: -37.3%, C-0.55-4: -3.8%, C-0.55-8: -7.6%, C-0.55-12: -19.0%, C-0.55-16: -26.5%
Percentage Change in 28-day: P-0.40-4: +15.2%, P-0.40-8: +21.8%, P-0.40-12: +38.3%, P-0.40-16: +33.5%, P-0.45-4: +5.0%, P-0.45-8: +15.6%, P-0.45-12: +34.9%, P-0.45-16: +27.4%, P-0.50-4: +9.7%, P-0.50-8: +12.1%, P-0.50-12: +26.7%, P-0.50-16: +23.9%, P-0.55-4: +12.7%, P-0.55-8: +19.1%, P-0.55-12: +21.5%, P-0.55-16: +19.6%, C-0.45-4: -7.4%, C-0.45-8: -24.0%, C-0.45-12: -26.9%, C-0.45-16: -30.3%, C-0.55-4: -4.3%, C-0.55-8: -11.7%, C-0.55-12: -16.7%, C-0.55-16: -27.5%",%,,,,,,,,,,,,,,,,
72,Use of carbonated recycled cement paste powder as a new supplementary cementitious material: A critical review,"Yuguang Mao, Xiang Hu, Ubagaram Johnson Alengaram, Wei Chen, Caijun Shi",Cement and Concrete Composites,2024,https://doi.org/10.1016/j.cemconcomp.2024.105783,"Recycled cement paste powder (RCPP), Carbonated RCPP",,Aged cement pastes / Laboratory-prepared cement paste,,"Crushing, screening, separation, ball-milling, deep mechanical grinding (jet-milling, vibration-milling, planetary milling), manual sorting",,Particle size < 150 μm,μm,"Accelerated carbonation (dry carbonation, wet carbonation)",,"CO2 concentration, relative humidity, pressure","%, %, MPa","Dry carbonation and wet carbonation under varying temperatures, CO2 flow rates, and durations",,20 - 140,°C,,,"Ball-milling, jet-milling, vibration-milling, planetary milling",,,,,,Wet carbonation CO2 flow rate: 3 L/min to 5 L/min; Wet carbonation temperature: 25 °C to 100 °C,"L/min, °C",,,"Particle sizes < 150 μm (or 0–75 μm, 75–150 μm, <0.15 mm)",μm / mm,,,,,,,,,,,,,,,,,,,,,,,,,,,,,,,,,,,,,,,,,"Calcite, Aragonite, Vaterite, C-S-H, silica gel, unhydrated phases (C3S, C2S, C4AF)",,CaCO3: 65%–75%; Silica gel: 15–20%; C-S-H: 0.1 g to 0.4 g per g; Unhydrated components: 1–3%,% / g/g,15–20% (silica gel),%,High early pozzolanic reactivity (complete reaction within 24 h to 14 days),,,,,,Pozzolanic reaction heat commences approximately 6 h after contact with Ca(OH)2,h,Carbon sequestration capacity: 1.2% to 31.5%,%,"5%, 10%, 20%, 30%, 33%",%,10% (for dry carbonated RCPP); 20% (for wet carbonated RCPP),%,"Comparable to, or even exceeds, OPC paste at 20%–30% replacement",MPa,"Higher than 100% up to optimum levels (10% dry, 20% wet); decreases at higher replacement levels",%,,,,,Initial setting time coefficients: 77.8% to 126.4% (dry carbonated RCPP); 63.90% to 69.23% (wet carbonated RCPP),%,Final setting time coefficients: 84.6% to 119.3% (dry carbonated RCPP); 74.36% to 84.03% (wet carbonated RCPP),%,Comparable to that of cement mortar without carbonated RCPP,MPa,,,,,,
73,Transforming construction and demolition waste concrete as a precursor in sustainable cementitious materials: An innovative recycling approach,"Juliana Rodriguez-Morales, Oswaldo Burciaga-Diaz, Lauren Y. Gomez-Zamorano, J. Ivan Escalante-Garcia","Resources, Conservation & Recycling",2024,https://doi.org/10.1016/j.resconrec.2024.107474,Pulverized hardened concrete (PHC),Unitless,Ready-mix concrete product based on composite Portland cement and limestone aggregates,Unitless,"Crushing, oven drying, and ball milling",Unitless,Drying batch size: 10 kg; Drying temperature: 110 °C; Drying duration: 24 h,Mixed,Alkaline activation with sodium silicate (Type G),Unitless,"15 % CSS (Type G powder, Ms = 3.2); 0 % CSS for 100PHC paste",%,,,,,,,Ball milling,Unitless,,,,,"Curing regimes: 24 h at 60 ± 4 °C (60–20 °C) or 24 h at 20 ± 3 °C (20–20 °C), followed by curing at 20 ± 3 °C up to 28 days",°C,0.23,Unitless,Bimodal distribution ranging from 1.31 to 152.45 µm,µm,,,,,,,28.56,µm,,,,,,,,,,,,,5.98,%,87.11,%,1.93,%,0.81,%,1.70,%,1.20,%,0.71,%,0.57,%,,,,,"Calcite, Portlandite, Dolomite",Unitless,Calcite from aggregates and portlandite from hydration of Portland cement,Unitless,,,Intrinsic reactivity towards strength development and reactive towards commercial sodium silicate,Unitless,,,,,,,Hydraulic character (strength retention/growth underwater),Unitless,"25, 45, 65, 85, 100",%,,,"20–20 °C (Dry):
• 25PHC-60CPC: 1d: 31.1, 3d: 43.6, 7d: 49.7, 14d: 52.3, 28d: 50.0
• 45PHC-40CPC: 1d: 26.5, 3d: 27.7, 7d: 39.0, 14d: 40.5, 28d: 45.2
• 65PHC-20CPC: 1d: 12.0, 3d: 19.4, 7d: 25.7, 14d: 27.0, 28d: 30.8
• 85PHC-0CPC: 1d: 2.1, 3d: 8.1, 7d: 13.0, 14d: 15.7, 28d: 16.1
• 100PHC: 1d: 1.2, 3d: 2.0, 7d: 2.8, 14d: 3.0, 28d: 2.7

60–20 °C (Dry):
• 25PHC-60CPC: 1d: 32.1, 3d: 34.6, 7d: 44.3, 14d: 44.8, 28d: 45.5
• 45PHC-40CPC: 1d: 32.7, 3d: 33.0, 7d: 32.1, 14d: 36.1, 28d: 39.8
• 65PHC-20CPC: 1d: 21.2, 3d: 19.4, 7d: 24.0, 14d: 23.6, 28d: 28.0
• 85PHC-0CPC: 1d: 12.1, 3d: 12.1, 7d: 11.8, 14d: 13.2, 28d: 12.0
• 100PHC: 1d: 1.7, 3d: 1.8, 7d: 1.8, 14d: 1.9, 28d: 2.3

28-Day Wet Curing:
• 25PHC-60CPC (20–20 °C): 46.3
• 25PHC-60CPC (60–20 °C): 40.5
• 45PHC-40CPC (20–20 °C): 34.1
• 45PHC-40CPC (60–20 °C): 27.5
• 65PHC-20CPC (20–20 °C): 23.4
• 65PHC-20CPC (60–20 °C): 25.2
• 85PHC-0CPC (20–20 °C): 7.8
• 85PHC-0CPC (60–20 °C): 10.5
• 100PHC (20–20 °C): 2.0
• 100PHC (60–20 °C): 1.7",MPa,"• 45PHC-40CPC vs 60% hypothetical substitution on REFCPC: +79%
• 65PHC-20CPC vs 80% hypothetical substitution on REFCPC: +143%
• 85PHC-0CPC vs 80% hypothetical substitution on REFCPC: +27%
• 25PHC-60CPC vs 40% hypothetical substitution on REFCPC: +32%",%,,,,,,,,,,,,,,,,
74,Improving the reactivity of industrial recycled concrete fines: Exploring mechanical and hydrothermal activation,"Leila Nobrega Sousa, J.C.O. Zepper, Katrin Schollbach, H.J.H. Brouwers",Construction and Building Materials,2024,https://doi.org/10.1016/j.conbuildmat.2024.137594,Recycled concrete fines (RCf),,Old granulated concrete,,Crushing and sieving,,Particle fraction <250 µm,µm,Hydrothermal activation (autoclaving) and mechanical activation (planetary ball mill),,"Water/solid ratio of 0.55; Ca(OH)2 additions of 0, 10, 20, and 30 wt%",,,,195,°C,8,h,Dry grinding in a planetary ball mill,,166,min,"300 rpm during the first 30 minutes, then 250 rpm for 136 minutes",rpm,Saturated steam pressure up to 13 bar during autoclaving; oven drying for 12 h at 100°C post-autoclaving,,0.55,,Bimodal (ranging 3 to 1000 µm initially) transitioning to broad multimodal (0.1 to 1000 µm after milling),µm,,,RCf-0: 80.8; RCf-166: 4.88; RCf-A0-166: 7.67; RCf-A1-166: 13.49; RCf-A2-166: 13.98; RCf-A3-166: 11.61,µm,,,,,,,,,,,,,,,,,72.57,wt%,11.68,wt%,4.98,wt%,2.05,wt%,0.80,wt%,0.84,wt%,,,0.92,wt%,5.86,wt%,"MnO: 0.06, ZrO2: 0.02, Cr2O3: 0.01, ZnO: 0.01",wt%,"Quartz, Calcite, Feldspar, Phlogopite, 11 Å Tobermorite, Xonotlite",,"RCf-0: Quartz (79.3%), Feldspar (11.7%), Phlogopite (2.9%), Calcite (2.2%); RCf-A3-0: 11 Å Tobermorite (33.6%), Quartz (30.1%), Calcite (5.3%), Feldspar (3.6%), Xonotlite (2.5%), Phlogopite (1.9%)",wt%,RCf-0: 3.9 (Normalized: 3.9); RCf-166: 21.5 (Normalized: 21.8); RCf-A0-0: 10.4 (Normalized: 10.4); RCf-A0-166: 19.1 (Normalized: 19.4); RCf-A1-0: 19.3 (Normalized: 21.7); RCf-A1-166: 41.1 (Normalized: 46.4); RCf-A2-0: 18.5 (Normalized: 23.1); RCf-A2-166: 49.1 (Normalized: 61.4); RCf-A3-0: 22.9 (Normalized: 30.6); RCf-A3-166: 54.7 (Normalized: 73.6),wt%,Assessed via R3 pozzolanic reactivity test using isothermal calorimetry at 40°C for 7 days,,,,,,RCf-0: 17.31; RCf-166: 33.02; RCf-A0-0: 17.3; RCf-A0-166: 102.8; RCf-A1-0: 33.1; RCf-A1-166: 161.44; RCf-A2-0: 13.87; RCf-A2-166: 66.29; RCf-A3-0: 33.11; RCf-A3-166: 153.92,J/g,"Maximum heat flow peak height: RCf-A0-0 (0.22 mW/g), RCf-A1-0 (0.46 mW/g), RCf-166 (0.69 mW/g), RCf-A0-166 (3.1 mW/g)",mW/g,,,,,,,,,RCf-0: 17.31; RCf-166: 33.02; RCf-A0-0: 17.3; RCf-A0-166: 102.8; RCf-A1-0: 33.1; RCf-A1-166: 161.44; RCf-A2-0: 13.87; RCf-A2-166: 66.29; RCf-A3-0: 33.11; RCf-A3-166: 153.92,J/g,,,,,,,,,,,,,,
75,"Utilization of all components of waste concrete: Recycled aggregate strengthening, recycled fine powder activity, composite recycled concrete and life cycle assessment","Chao-qiang Wang, Lin-xiao Cheng, Yan Ying, Fei-hua Yang",Journal of Building Engineering,2024,https://doi.org/10.1016/j.jobe.2023.108255,Recycled fine powder (RFP),,C30 waste concrete masterbatch,,Crushing and laboratory ball grinding,,"Grinding for 5 min, 10 min, and 15 min",min,Mechanical grinding activation,,"Grinding duration: 5 min, 10 min, 15 min",min,,,,,,,Ball grinding,,5; 10; 15,min,,,,,0.45,,Particle size distribution curves reported in Fig. 2,,,,,,,,23.08,µm,,,,,,,High (due to pores),,,,,,18.12,%,41.06,%,5.78,%,2.16,%,1.78,%,2.28,%,,,0.86,%,12.5 (RFP5); 12.7 (RFP10); 13.1 (RFP15),%,27.96,%,"SiO2, CaCO3, CH, Ca3Al2O6",,"Hydrated particles, unhydrated particles, sand, and stone powders",,Contains a small amount of amorphous phase,,"High for RFP5 (evaluated via strength, bound water, and thermal analysis)",,72 (RFP5); 68 (RFP10); 65 (RFP15),%,72 (RFP5); 68 (RFP10); 65 (RFP15),%,,,"Bound water content: 0.4157 (RFP5), 0.2941 (RFP10), 0.2874 (RFP15); CH Dehydroxylation Mass loss rate: 9.24% (RFP5), 9.53% (RFP10), 11.8% (RFP15)",,"0, 10, 20, 30, 40",%,20,%,"28-day 0% RFP: ~43.5 (GRAPH-DERIVED)
28-day 10% RFP: ~34.8 (GRAPH-DERIVED)
28-day 20% RFP: 38.6
28-day 30% RFP: ~31.0 (GRAPH-DERIVED)
28-day 40% RFP: ~28.0 (GRAPH-DERIVED)
28-day Composite 20% RA + 20% RFP: 40.12",MPa,,%,,J/g,,%,,min,,min,,MPa,,%,,microstrain,,%
76,Experimental Research on the Performance of Recycled Waste Concrete Powder (RWCP) on Concrete,"Shuai Wang, Aixun Wang, Xudong Fu, Xianwei Zhang, Zhe Li, Yongjun Guo, Shenghao Li, Mingzhao Wang",Materials,2024,10.3390/ma17215319,Recycled waste concrete powder (RWCP),,Waste concrete (WC),,Jaw crushing followed by mechanical ball milling,,"SM-500 cement ball mill; loaded with 100 kg grinding media; rotational speed: 48 rpm; grinding aid: 1‰ of WC mass (mixture of 60% triethanolamine, 30% sodium chloride, 10% sodium lignosulfonate); batch size: 5 kg per group; screening duration: 5 min",,Mechanical activation (ball milling),,"Grinding durations: 15, 30, 45, and 60 min",min,,,,,,,Ball milling,,"15, 30, 45, 60",min,48,rpm,"Grinding aid added at 1‰ of WC mass (composed of 60% triethanolamine, 30% sodium chloride, and 10% sodium lignosulfonate)",,,,"Particle size distribution curves provided for 15, 30, 45, and 60 min ball milling times in Figure 2",µm / Volume %,,,,,,,,,0.42 (15 min); 1.5 (30 min); 1.12 (45 min); 1.47 (60 min),m²/g,,,,,,,,,,,52.46,wt.%,11.436,wt.%,12.998,wt.%,3.077,wt.%,1.735,wt.%,0.723,wt.%,2.817,wt.%,3.722,wt.%,10.1,wt.%,P₂O₅: 0.164; TiO₂: 0.429,wt.%,"Quartz, gismondine, C₂S, cancrinite, portlandite",,"Quartz, gismondine, C₂S, cancrinite, portlandite",,,,,,41.91 (15 min); 44.19 (30 min); 44.41 (45 min); 40.09 (60 min),%,41.91 (15 min); 44.19 (30 min); 44.41 (45 min); 40.09 (60 min),%,,,"28-day Mortar Compressive Strength: 43.9 (Control group), 18.4 (15 min - A), 19.4 (30 min - B), 19.5 (45 min - C), 17.6 (60 min - D); 28-day Mortar Flexural Strength: 7.1 (Control group), 4.2 (15 min - A), 4.3 (30 min - B), 4.5 (45 min - C), 4.0 (60 min - D)",MPa,,,,,"BFS Replacement (K groups):
Control Group (CG): 9.56 (1d), 22.1 (3d), 34.1 (7d), 41.2 (14d), 45.2 (28d)
K1: 9.61 (1d), 22.3 (3d), 34.3 (7d), 41.4 (14d), 45.4 (28d)
K2: 8.2 (1d), 18.5 (3d), 28.3 (7d), 38.1 (14d), 45.1 (28d)
K3: 5.9 (1d), 14.5 (3d), 22.7 (7d), 33.2 (14d), 44.8 (28d)

FA Replacement (F groups):
F1: 9.1 (1d), 21.2 (3d), 33.1 (7d), 42.5 (14d), 46.8 (28d)
F2: 8.5 (1d), 20.1 (3d), 32.2 (7d), 43.8 (14d), 48.2 (28d)
F3: 9.8 (1d), 22.5 (3d), 34.5 (7d), 45.1 (14d), 50.8 (28d)",MPa,,,,,,,"BFS Replacement:
CG: 4.7
K1: 4.18
K2: 4.21
K3: 4.23

FA Replacement:
CG: 4.7
F1: 4.33
F2: 4.20
F3: 4.13",h,"BFS Replacement:
CG: 5.88
K1: 5.89
K2: 5.87
K3: 5.71

FA Replacement:
CG: 5.88
F1: 5.20
F2: 5.17
F3: 5.08",h,,,,,,,,
77,Study on the effect of recycled fine powder on the properties of cement mortar and concrete,"Pei Yu, Tang Li, Suqin Gao",Desalination and Water Treatment,2024,https://doi.org/10.1016/j.dwt.2024.100481,"Powder A, Powder B (powder A: concrete recycled powder; powder B: regenerated powder containing a small amount of concrete recycled powder and a large amount of clay brick B)",,Recycled aggregate of concrete (Powder A); Clay brick aggregate / waste concrete (Powder B),,Standard sieving,,Sieve aperture size: 0.075 mm,mm,"Alkaline activation, Acidic activation",,"Reagent concentrations: 0%, 5%, 10%, 15%",%,,,,,,,,,,,,,"Chemical reagents used: NaOH, Ca(OH)₂, HCl",,0.75 (Benchmark mortar ratio water/binder; Benchmark concrete mix water/binder),,"Mostly approximately spherical particles, but the gradation distribution is slightly worse",,,,Powder A: 24.21; Powder B: 33.74,µm,Powder A: 53.17; Powder B: 67.37,µm,,,Powder A: 550; Powder B: 420,m²/kg,,,,,,,,,,,,,,,,,,,,,,,,,,,,,,,,,,,,,,,,,,,,,Active component of regenerated micropowder is less inert in the reaction and can be used as an inactive mixing content and admixture,,"5, 8, 11, 14, 17, 20",%,8% (for one combination where maximum mortar strength is reached); 11% (for another combination); 17% (overall maximum threshold where strength exceeds benchmark),%,"Mortar (with activator): 0.2 - 3.5 (GRAPH-DERIVED); Concrete (Table 4 standard): 7d: 12.34, 15.69, 16.92, 13.08; 28d: 18.80, 19.31, 25.78, 18.84; Concrete (Table 4 comparison): 7d: 12.11, 14.24, 12.98, 13.68; 28d: 18.65, 21.53, 19.63, 20.41; Concrete (Table 5): 7d: 8.76, 9.86, 12.45, 14.24; 28d: 11.91, 14.49, 17.16, 21.53",MPa,85% (concrete slump relative strength/workability trend indicator); Mortar strength greater than benchmark strength when substitution rate <= 17%,%,,,,,,,,,,,,,,,,
78,"Effect of carbonated recycled concrete fines on early-age engineering properties, hydration and microstructure of cement paste under high substitution level and low water-to-binder ratio","Tong Zhang, Jiaze Cui, Meng Chen, Xiaowei Ouyang, Zhiguo Yan",Journal of Building Engineering,2024,https://doi.org/10.1016/j.jobe.2024.110376,Recycled concrete fines (RCF) and carbonated recycled concrete fines (CRCF),,Plain cement paste after 120 d of hydration,,Crushing and milling,,,,Dry carbonation,,,,"Temp: 20±2, RH: 70±5, CO2 conc: 20±3, Duration: 12","Temp: °C, RH: %, CO2: %, Duration: d",,,,,Milling,,,,,,,,0.20,,,,,,RCF: 23.53; CRCF: 36.60,μm,,,,,,,,,,,,,,,,,,,,,,,,,,,,,,,,,,,,,"RCF: CH, CaCO3, C3S, C2S; CRCF: CaCO3, C3S, C2S, silica gel",,,,,,,,,,,,R20: 30.68; R40: 23.22; CR20: 52.97; CR40: 38.64,J/g,Zeta Potential (28 d): R20: -1.0; R40: -0.8; CR20: -0.52; CR40: -0.11,mV,"20%, 40%",%,GRAPH-DERIVED: 20% (or up to 40%),%,1 d: PC: 52.8; R20: 48.1; R40: 41.2; CR20: 49.8; CR40: 47.1. 28 d: PC: 108.2; R20: 95.3; R40: 82.4; CR20: 102.1; CR40: 96.5,MPa,CR20: 94.31%–97.71%; CR40: 89.19%–89.94%,%,PC: 195; R20: 155; R40: 125; CR20: 162; CR40: 138,J/g,,,PC: 255; R20: 192; R40: 127; CR20: 245; CR40: 185,min,PC: 485; R20: 300; R40: 192; CR20: 370; CR40: 257,min,28 d: PC: 16.43; CR20: 12.67,MPa,CR20: 77.12% (at 28 d),%,,,,
79,Highly reactive carbonated recycled concrete fines prepared via mechanochemical carbonation: Influence on the early performance of cement composites,"Yingliang Zhao, Kai Cui, Jionghuang He, Yong Zheng, Peiliang Shen, Chi Sun Poon, Guangmin Peng, Ruilai Guo, Daohui Xia",Cement and Concrete Composites,2024,https://doi.org/10.1016/j.cemconcomp.2024.105636,MCR (mechanochemical carbonated RCF) and WCR (wet carbonated RCF),,"Simulated RCF prepared from hydrated CEM I cement paste (cured for 90 d, w/c = 0.45)",,Milling with steel balls under continuous gas stream (Mechanochemical Carbonation) & Wet carbonation using magnetic stirrer,,"Solid/liquid ratio = 1/2.5 (MCR) and 1/10 (WCR), gas flow rate = 10 mL mixed gas/min/g RCF, 20% CO2 concentration, freeze-drying",,Mechanochemical carbonation (MC) and Wet carbonation,,"Gas mixture with 20% CO2, flow rate 10 mL/min/g RCF",,20% CO2 mixed gas at 10 mL/min/g RCF,,,,,,Ball milling,,"60 min (MCR), 2 h (WCR)",min / h,500,rpm,Steel ball diameter = 3 mm,mm,0.40 (mortars) / 0.40 (pastes),,GRAPH-DERIVED (Particle size distribution curves provided in Fig. 2e and 2f),,,,3.95 (MCR) / 8.17 (WCR),µm,,,~1 (MCR particle morphology size),µm,,,,,,,,,,,,,18.40,wt%,67.60,wt%,5.12,wt%,3.53,wt%,1.08,wt%,2.76,wt%,,,0.66,wt%,32.35,wt%,P2O5: 0.18,wt%,"C2S (8.2%), CH (14.3%), Cc (12.5%), AFm (3.9%), AFt (2.9%) [un carbonated RCF]; Cc (51.2%) [MCR]; C2S (0.4%), Cc (57.2%) [WCR]",wt%,"Calcite / metastable calcium carbonates, amorphous silica gel",,58.3 (RCF) / 48.8 (MCR) / 42.4 (WCR),wt%,Elevated / High,,,,,,Total heat release curves provided in Fig. 5b,J/g,"Total Q3 + Q4 NMR content: ~80% (MCR) vs <61% (WCR); Cc crystal size: 249 Å (MCR), 362 Å (WCR), 259 Å (RCF)",% / Å,"5, 10, 20 (for MCR); 10 (for WCR)",wt%,10,wt%,"GRAPH-DERIVED:
Ref: 1d ~18 MPa, 3d ~27 MPa, 7d ~38 MPa, 28d ~48 MPa
MCR5: 1d ~20 MPa, 3d ~32 MPa, 7d ~40 MPa, 28d ~49 MPa
MCR10: 1d ~22 MPa, 3d ~34 MPa, 7d ~42 MPa, 28d ~49 MPa
MCR20: 1d ~19 MPa, 3d ~34 MPa, 7d ~40 MPa, 28d ~47 MPa
WCR10: 1d ~19 MPa, 3d ~30 MPa, 7d ~39 MPa, 28d ~48 MPa",MPa,"MCR5: +9.2% (1d), +17.2% (3d)
MCR10: +19.9% (1d), +24.7% (3d)
MCR20: +5.9% (1d), +25.1% (3d)
WCR10: +4.5% (1d), +12.0% (3d)",%,,,,,,,,,,,,,,,,
80,Assessment of the potential use of construction and demolition waste (CDW) fines as eco-pozzolan in binary and ternary cements,"Daniela Oliveira de Lima, Douglas Sadalla de Lira, Moisés Frías Rojas, Holmer Savastano Junior",Construction and Building Materials,2024,https://doi.org/10.1016/j.conbuildmat.2023.134320,CDW fines (< 63 µm),,"Construction and demolition waste from a CDW processing plant, from various demolition sites (composed of approximately 98% concrete waste and 2% ceramic waste)",,"Drying, separation with 4.75 mm mesh sieve, grinding in ball mill, and sieving with 250 Tyler mesh sieve",,Drying: 60 °C for 24 h; Grinding: approximately 6 hours in ball mill; Sieving: 4.75 mm mesh and 250 Tyler mesh (< 63 µm),,,,,,,,,,,,,,,,,,,,0.40,,Particles smaller than 63 µm; maximum particle size distribution around 30 µm,µm,,,24.0,µm,,,,,,,13.55,m²/g,,,,,2.44,g/cm³,,,26.68,%,38.93,%,9.19,%,9.19,%,2.76,%,1.95,%,0.48,%,1.21,%,14.4,%,P₂O₅: 0.15%; TiO₂: 0.58%; MnO: 0.15%,%,"Quartz, Alite (C₃S), Belite (C₂S), Albite, Muscovite, Calcite",,"Quartz, anhydrous cement phases (C₂S, C₃S), albite, muscovite, calcite",,Small fraction,,"Capacities to react with lime: 0% at 3d, 0% at 7d, react only after 28d, reaching 35% at 90d (Low/null capacity)",%,,,,,,,"Fixed lime: 0% (3d), 0% (7d), ~10% (28d), 35% (90d)",%,"5%, 10%, 15%, 20%, 30%, 40%",%,15–20% (in ternary blends with 35–30% MK),%,"7 Days:
REF: 47.7 MPa
5CDW: 42.1 MPa
10CDW: 31.2 MPa
15CDW: 25.1 MPa
20CDW: 30.2 MPa
50MK: 52.5 MPa
5CDW/45MK: 54.1 MPa
10CDW/40MK: 46.2 MPa
15CDW/35MK: 43.6 MPa
20CDW/30MK: 36.8 MPa
30CDW/20MK: 37.5 MPa
40CDW/10MK: 27.2 MPa

28 Days:
REF: 61.1 MPa
5CDW: 51.3 MPa
10CDW: 42.4 MPa
15CDW: 42.6 MPa
20CDW: 40.5 MPa
50MK: 53.8 MPa
5CDW/45MK: 55.1 MPa
10CDW/40MK: 53.4 MPa
15CDW/35MK: 44.3 MPa
20CDW/30MK: 44.1 MPa
30CDW/20MK: 41.7 MPa
40CDW/10MK: 36.6 MPa

90 Days:
REF: 61.4 MPa
5CDW: 55.0 MPa
10CDW: 43.7 MPa
15CDW: 44.2 MPa
20CDW: 40.8 MPa
50MK: 51.7 MPa
5CDW/45MK: 52.8 MPa
10CDW/40MK: 51.3 MPa
15CDW/35MK: 41.6 MPa
20CDW/30MK: 45.3 MPa
30CDW/20MK: 39.0 MPa
40CDW/10MK: 36.2 MPa",MPa,"28 Days:
5CDW: 84%
20CDW: 67%
40CDW/10MK: ~40% (60% reduction)",%,,,,,,,,,,,,,,,,
81,Experimental and Numerical Assessment of Sustainable Concrete Using Recycled Concrete Powder (RCP) as a Partial Replacement for Cement,"Hafiz Asfandyar Ahmed, Waqas Arshad Tanoli",Materials,2025,https://doi.org/10.3390/ma18133108,Recycled concrete powder (RCP),,"Local construction waste in Peshawar, Pakistan",,"Grounding, sieving, and ball mill grinding",,Sieve size: 0.025 in (0.63 mm); Ball mill processing time: 1 h,in (mm) / h,Mechanical activation (Ball milling),,1 h ball mill processing,h,,,,,,,Ball mill grinding,,1 h,h,,,,,,,,,,,,,,,0.0009 (23.1),in (µm),,,,,,,,,,,,,22.55 (Table 1) / 22.50 (Text),%,32.40,%,5.90,%,1.57,%,2.40,%,1.94,%,,,,,28.44,%,,,"Amorphous content, oxygen, silicate, Al3Na3O68Si31",,,,Large amount,,Specific level / hypothetically active,,,,,,,,,,"0%, 20%, 25%, 30% (Experimental); 15% to 30% in 1% increments (Numerical Sensitivity Analysis)",%,20% (Experimental) / 23% (GRAPH-DERIVED from Sensitivity Analysis),%,"Control (0%):
7-day: 18.73 MPa (2716.5 psi)
14-day: 19.20 MPa (2784.7 psi)
28-day: 22.71 MPa (3293.8 psi)

RCP-1 (20%):
7-day: 12.9 MPa (1567.91 psi)
14-day: 16.07 MPa (1951.15 psi)
28-day: 18.01 MPa (2070.83 psi)

RCP-2 (25%):
7-day: 8.57 MPa (1243.63 psi)
14-day: 8.73 MPa (1266.16 psi)
28-day: 11.3 MPa (1633.39 psi)

RCP-3 (30%):
7-day: 8.48 MPa (1229.92 psi)
14-day: 8.63 MPa (1250.99 psi)
28-day: 9.89 MPa (1434.19 psi)",MPa (psi),"RCP-1 (20%):
7-day reduction: 16.2%
14-day reduction: 16.3%
28-day reduction: 20.7%

RCP-2 (25%):
7-day reduction: 33.5%
14-day reduction: 45.7%
28-day reduction: 37.5%

RCP-3 (30%):
7-day reduction: 34.3%
14-day reduction: 46.3%
28-day reduction: 45.1%",% reduction,,,,,,,,,,,,,,,,
82,Using Fines from Recycled High-Quality Concrete as a Substitute for Cement,"Laurena De Brabandere, Vadim Grigorjev, Philip Van den Heede, Hannah Nachtergaele, Krist Degezelle, Nele De Belie",Sustainability,2025,10.3390/su17041506,Recycled concrete fines,,Prefabricated concrete paver waste (form-imperfect pavers and leftover concrete),,"Breaking into smaller fragments, preliminary screening, crushing, washing, sieving (0/6 mm to 0/2 mm), ball milling",,Ball mill volume: 70 L; Grinding medium: stainless-steel balls; Grinding duration: 5 h; Target maximum grain size: 63 µm,,Mechanical activation (Ball milling),,"70 L volume, stainless-steel balls, 5 h duration",,,,,,,,Ball milling,,5,h,,,,,0.5 (pastes and mortars); 0.395 (effective w/c in RC10 concrete - graph/text derived),,73% < 63 µm,%,1.6,µm,24,µm,159,µm,,,,,,,,,7.7,%,"2.71 (apparent), 2.24 (oven-dried), 2.41 (saturated and surface-dried)",,"2710 (apparent), 2240 (oven-dried), 2410 (saturated surface-dry)",kg/m³,36.30 ± 1.37,%,46.22 ± 1.10,%,5.91 ± 0.11,%,3.25 ± 0.07,%,2.17 ± 0.05,%,,%,1.35 ± 0.14,%,0.50 ± 0.06 (reported as K2O),%,,,"P2O5: 0.02 ± 0.01%, TiO2: 2.21 ± 0.13%, Mn2O3: 0.06 ± 0.00%",%,"Calcite (CaCO3), Quartz (SiO2), Belite, Gypsum, Anhydrite, Amorphous",,"Calcite: ~27%, Quartz: ~32%, Amorphous: ~35%, Belite: ~2%, Gypsum: ~2%, Anhydrite: ~2% (GRAPH-DERIVED)",wt.%,~35 (GRAPH-DERIVED),wt.%,,,,,,,"Normalized cumulative heat flow at 72 h: ~330 J/g for 5% fines, ~325 J/g for 10% fines, ~305 J/g for 15% fines, ~290 J/g for 20% fines, ~270 J/g for 25% fines, ~250 J/g for 30% fines (GRAPH-DERIVED)",J/g,Peak heat flow values from isothermal calorimetry: Reference: ~3.3 mW/g; 5%: ~3.2 mW/g; 10%: ~3.1 mW/g; 15%: ~2.8 mW/g; 20%: ~2.7 mW/g; 25%: ~2.5 mW/g; 30%: ~2.3 mW/g (GRAPH-DERIVED),mW/g,"0, 5, 10, 15, 20, 25, 30 (Isothermal calorimetry pastes); 0, 10, 25 (Mortars); 10 (Concrete RC10)",%,10,%,"Mortar (0%): 42.8 (7d), 54.5 (28d), 56.8 (90d) [GRAPH-DERIVED]; Mortar (10%): 43.5 (7d), 50.3 (28d), 55.2 (90d) [GRAPH-DERIVED]; Mortar (25%): 36.0 (7d), 44.5 (28d), 50.2 (90d) [GRAPH-DERIVED]; Concrete REF: 31.9 ± 1.4 (2d), 45.8 ± 2.0 (7d), 57.0 ± 0.3 (28d), 61.5 ± 0.6 (56d), 62.3 ± 0.7 (90d); Concrete RC10: 31.2 ± 0.8 (2d), 44.1 ± 0.6 (7d), 55.4 ± 1.1 (28d), 58.9 ± 2.3 (56d), 59.8 ± 2.1 (90d)",MPa,"Mortar C90F10 vs Ref: 101.6% (7d), 92.3% (28d), 97.2% (90d) [GRAPH-DERIVED]; Mortar C75F25 vs Ref: 84.1% (7d), 81.7% (28d), 88.4% (90d) [GRAPH-DERIVED]; Concrete RC10 vs REF: 97.8% (2d), 96.3% (7d), 97.2% (28d), 95.8% (56d), 96.0% (90d)",%,,,Total heat generation after 72 h for 5% and 10% replacement levels was comparable to CEM I 52.5 N reference (~100%),%,,,,,"Mortar (0%): ~7.3 (7d), ~8.5 (28d), ~8.7 (90d) [GRAPH-DERIVED]; Mortar (10%): ~6.8 (7d), ~7.8 (28d), ~8.25 (90d) [GRAPH-DERIVED]; Mortar (25%): ~5.6 (7d), ~7.2 (28d), ~7.6 (90d) [GRAPH-DERIVED]",MPa,Mortar 10% replacement after 90 days: 94.8% of reference (reduction of 5.2%),%,"Total Shrinkage (70d): REF ~-360 µm/m, RC10 ~-450 µm/m [GRAPH-DERIVED]; Drying Shrinkage (70d): REF ~-250 µm/m, RC10 ~-480 µm/m [GRAPH-DERIVED]; Autogenous Shrinkage (70d): REF ~-110 µm/m, RC10 ~+30 µm/m [GRAPH-DERIVED]",µm/m,,
83,Redefining the cement substitution potential of recycled concrete powder using graphene oxide coating,"Yuan Gao, Fufu Zou, Siyao Wang, Hao Sui, Jiajian Yu, Bin Xu, Weiqiang Chen, Yanming Liu",Cement and Concrete Composites,2025,https://doi.org/10.1016/j.cemconcomp.2025.106276,Recycled Concrete Powder (RCP),Dimensionless,CDW / Waste Concrete,Dimensionless,"Mechanical crushing, classification, screening, and grinding",Dimensionless,,,Surface functionalization and Graphene Oxide (GO) coating,Dimensionless,Water-to-RCP ratio 1:1; 3.33% mass concentration of 3-aminopropyltriethoxysilane; 0.046 wt% GO and 0.368 wt% PC relative to suspension,wt% / Mass Ratio,,,,,,,,,,,,,"Stirred for 30 min (functionalization), then stirred for another 30 min (GO coating)",min,0.5,Ratio,0.05-0.075,mm,,,,,,,,,,,,,,,,,2.605 - 2.8,g/cm³,,,32.70,%,17.72,%,9.81,%,7.65,%,4.37,%,3.27,%,1.80,%,1.52,%,18.10,%,"TiO2: 0.64, P2O5: 1.42",%,,,"Inert components (such as CaCO3 or unhydrated particles, fine aggregate fragments, quartz sand, limestone powder)",Dimensionless,,,High pozzolanic active components,Dimensionless,,,,,,,,,"10%, 20%, 30%, 40%, 50%",wt%,20% (Untreated) / 40% (GO-coated),wt%,"Ref: 44.55
Ref-10: 46.16
GO-10: 51.13
Ref-20: 49.48
GO-20: 54.60
Ref-30: 45.01
GO-30: 50.93
Ref-40: 35.98
GO-40: 46.38
Ref-50: 3.79
GO-50: 30.99",MPa,"GO-10: +14.8%
Ref-20: +11.1% / +10.3%
GO-20: +22.6%
GO-30: +14.3%
Ref-40: -19.2%
GO-40: +4.1%
Ref-50: -91.5%",%,,,,,,,,,Ref-30: 5.43,MPa,"Untreated RCP: -1.2% to -78.1%
GO-coated RCP (0–40%): +10.2% to +20.5%",%,,,,
84,Clean and high-value recycling approach for waste concrete powder: Mechano-chemical activation of pozzolanic activity,"Qiang Gao, Xi-guang Li, Xiao-dong Shi, Xin-long Li, Xian-jun Lyu, Xiang-nan Zhu, Yang-guang Ren",Powder Technology,2025,https://doi.org/10.1016/j.powtec.2025.120988,Recycled concrete powder (RCP),,Waste concrete (WC) collected from a demolition site,,"Crushing by jaw crusher and roller crusher, sieving (<2 mm), drying, crushing to 0.074 mm",,Sieve size lower portion: 2 mm; Crushed size for characterization: 0.074 mm,mm,Mechano-chemical activation (Planetary ball milling + chemical activation using CaO and CaSO4),,Mass of stainless-steel balls: 650 g per tank; Mass of recycled concrete: 150 g per tank; Suspension every 20 min,g,,,,,,,Planetary ball mill (XQM-4),,"0, 40, 80, 120",min,,,Maximum addition of CaO and CaSO4 fixed at up to 10 wt% total,wt%,0.5:1,,Bimodal distribution at 40 min with peaks at 6.31–8.14 µm and 29.18–37.66 µm; 90.29% distributed between 0.77 and 66.89 µm at 80 min,µm,1.78 (0 min); 1.35 (40 min); 1.17 (80 min); 1.09 (120 min),µm,15.4 (0 min); 9.63 (40 min); 7.84 (80 min); 7.03 (120 min),µm,87.2 (0 min); 48.2 (40 min); 47.2 (80 min); 46.8 (120 min),µm,,,534.7 (0 min); 719.7 (40 min); 1234.2 (80 min); 1429.8 (120 min),m²/kg,,,,,,,,,,,48.82,%,25.5,%,9.43,%,7.87,%,0.42,%,1.16,%,,,6.48,%,,,0.32,%,"Quartz (SiO2), Albite (Na2O·Al2O3·6SiO2), Calcite (CaCO3), Portlandite (Ca(OH)2)",,"Quartz, Albite, Calcite, Portlandite",,"Albite amorphization: 35.14% (40 min), 41.75% (80 min), 47.17% (120 min); Quartz amorphization: 5.34% (40 min), 25.48% (80 min), 35.78% (120 min)",%,Stimulated by mechano-chemical coupling activation; positively correlated with mechanical milling time,,,,,,,,,,,,,,"RCBG1: 0 (3d, 7d, 28d); RCBG2: 0 (3d), 1.175 (7d), 1.400 (28d); RCBG3: 1.775 (3d), 2.275 (7d), 3.025 (28d); RCBG4: 1.575 (3d), 2.050 (7d), 3.000 (28d); RCBG5: 2.825 (3d), 3.100 (7d), 3.825 (28d); RCBG6: 3.125 (3d), 4.175 (7d), 4.475 (28d); RCBG7: 2.925 (3d), 4.150 (7d), 4.325 (28d); RCBG8: 0 (3d, 7d, 28d); RCBG9: 2.100 (3d), 2.800 (7d), 3.200 (28d); RCBG10: 2.425 (3d), 3.075 (7d), 3.400 (28d)",MPa,Contribution of 3d to 28d strength: RCBG3: 58.68%; RCBG5: 73.88%; RCBG6: 69.83%; RCBG7: 67.63%,%,,,,,,,,,,,,,,,,
85,"Impact of Recycled Concrete and Ceramic Fillers on the Performance of Cementitious Systems: Microstructural, Mechanical, and Durability Aspects","Tianjun Han, Diego Aponte, Susana Valls, Marilda Barra Bizinotto",Recycling,2025,https://doi.org/10.3390/recycling10030108,FHH (recycled concrete filler) and FHC (recycled ceramic-concrete mixed filler),,Construction and demolition waste (CDW),,,,,,,,,,,,,,,,,,,,,,,,0.528,,Figure 1,,,,FHH: 10.6; FHC: 14.1,µm,,,,,,,,,,,,,,,FHH: 2.64; FHC: 2.62,g/cm³,FHH: 47.93; FHC: 58.13,%,FHH: 18.52; FHC: 13.04,%,FHH: 6.25; FHC: 8.96,%,FHH: 2.31; FHC: 3.2,%,FHH: 2.82; FHC: 1.1,%,FHH: 0.5; FHC: 1.17,%,,,FHH: 2.06; FHC: 2.53,%,FHH: 18.35; FHC: 10.14,%,"FHH: MnO = 0.04, Others = 1.22; FHC: MnO = 0.05, Others = 1.68",%,"Ettringite, albite, biotite, microcline, calcite, quartz, dolomite (both); Gypsum, kaolinite (FHC)",,Higher dolomite and calcite in FHH,,,,Non-pozzolanic,,,,,,Figure 8,,"FHH: [OH-] = 3.20 mmol/L, [CaO] = 1.72 mmol/L; FHC: [OH-] = 2.40 mmol/L, [CaO] = 11.15 mmol/L",mmol/L,"10%, 20%, 30%",vol.%,10%,vol.%,"7-Day:
