Repository: Laxmidhar9823/Google-project-Civil

File: Data/pipeline_rcf/out/mix_matrix.csv (part 5 of 7)
paper_id,Paper Title,Mix ID,Replacement Level,Activation Method,Key Processing Parameters,Reported Strength
69,Thermal activation of Multi-Recycled Concrete Powder as Supplementary Cementitious Material for Repeated and waste-free Recycling,R2-200-10,10%,Thermal Treatment,"RCP2; 200°C, 2h",Compressive: ~50.8 MPa; Flexural: ~8.9 MPa
69,Thermal activation of Multi-Recycled Concrete Powder as Supplementary Cementitious Material for Repeated and waste-free Recycling,R2-400-10,10%,Thermal Treatment,"RCP2; 400°C, 2h",Compressive: ~50.8 MPa; Flexural: ~8.9 MPa
69,Thermal activation of Multi-Recycled Concrete Powder as Supplementary Cementitious Material for Repeated and waste-free Recycling,R2-600-10,10%,Thermal Treatment,"RCP2; 600°C, 2h",Compressive: ~52.8 MPa; Flexural: ~9.5 MPa
69,Thermal activation of Multi-Recycled Concrete Powder as Supplementary Cementitious Material for Repeated and waste-free Recycling,R2-800-10,10%,Thermal Treatment,"RCP2; 800°C, 2h",Compressive: ~53.8 MPa; Flexural: ~9.8 MPa
69,Thermal activation of Multi-Recycled Concrete Powder as Supplementary Cementitious Material for Repeated and waste-free Recycling,R2-RT-20,20%,Untreated (RT),RCP2; Non-treated (23°C),Compressive: ~38.6 MPa; Flexural: ~8.0 MPa
69,Thermal activation of Multi-Recycled Concrete Powder as Supplementary Cementitious Material for Repeated and waste-free Recycling,R2-200-20,20%,Thermal Treatment,"RCP2; 200°C, 2h",Compressive: ~38.1 MPa; Flexural: ~8.2 MPa
69,Thermal activation of Multi-Recycled Concrete Powder as Supplementary Cementitious Material for Repeated and waste-free Recycling,R2-400-20,20%,Thermal Treatment,"RCP2; 400°C, 2h",Compressive: ~38.1 MPa; Flexural: ~8.2 MPa
69,Thermal activation of Multi-Recycled Concrete Powder as Supplementary Cementitious Material for Repeated and waste-free Recycling,R2-600-20,20%,Thermal Treatment,"RCP2; 600°C, 2h",Compressive: ~40.3 MPa; Flexural: ~8.8 MPa
69,Thermal activation of Multi-Recycled Concrete Powder as Supplementary Cementitious Material for Repeated and waste-free Recycling,R2-800-20,20%,Thermal Treatment,"RCP2; 800°C, 2h",Compressive: ~43.6 MPa; Flexural: ~9.3 MPa
69,Thermal activation of Multi-Recycled Concrete Powder as Supplementary Cementitious Material for Repeated and waste-free Recycling,R2-RT-30,30%,Untreated (RT),RCP2; Non-treated (23°C),Compressive: ~33.9 MPa; Flexural: ~8.0 MPa
69,Thermal activation of Multi-Recycled Concrete Powder as Supplementary Cementitious Material for Repeated and waste-free Recycling,R2-200-30,30%,Thermal Treatment,"RCP2; 200°C, 2h",Compressive: ~34.0 MPa; Flexural: ~8.0 MPa
69,Thermal activation of Multi-Recycled Concrete Powder as Supplementary Cementitious Material for Repeated and waste-free Recycling,R2-400-30,30%,Thermal Treatment,"RCP2; 400°C, 2h",Compressive: ~34.1 MPa; Flexural: ~8.0 MPa
69,Thermal activation of Multi-Recycled Concrete Powder as Supplementary Cementitious Material for Repeated and waste-free Recycling,R2-600-30,30%,Thermal Treatment,"RCP2; 600°C, 2h",Compressive: ~37.1 MPa; Flexural: ~8.3 MPa
69,Thermal activation of Multi-Recycled Concrete Powder as Supplementary Cementitious Material for Repeated and waste-free Recycling,R2-800-30,30%,Thermal Treatment,"RCP2; 800°C, 2h",Compressive: ~40.2 MPa; Flexural: ~8.5 MPa
69,Thermal activation of Multi-Recycled Concrete Powder as Supplementary Cementitious Material for Repeated and waste-free Recycling,R3-RT-10,10%,Untreated (RT),RCP3; Non-treated (23°C),Compressive: ~50.3 MPa; Flexural: ~8.6 MPa
69,Thermal activation of Multi-Recycled Concrete Powder as Supplementary Cementitious Material for Repeated and waste-free Recycling,R3-200-10,10%,Thermal Treatment,"RCP3; 200°C, 2h",Compressive: ~49.4 MPa; Flexural: ~8.5 MPa
69,Thermal activation of Multi-Recycled Concrete Powder as Supplementary Cementitious Material for Repeated and waste-free Recycling,R3-400-10,10%,Thermal Treatment,"RCP3; 400°C, 2h",Compressive: ~48.2 MPa; Flexural: ~8.5 MPa
69,Thermal activation of Multi-Recycled Concrete Powder as Supplementary Cementitious Material for Repeated and waste-free Recycling,R3-600-10,10%,Thermal Treatment,"RCP3; 600°C, 2h",Compressive: ~50.1 MPa; Flexural: ~9.4 MPa
69,Thermal activation of Multi-Recycled Concrete Powder as Supplementary Cementitious Material for Repeated and waste-free Recycling,R3-800-10,10%,Thermal Treatment,"RCP3; 800°C, 2h",Compressive: ~52.7 MPa; Flexural: ~9.7 MPa
69,Thermal activation of Multi-Recycled Concrete Powder as Supplementary Cementitious Material for Repeated and waste-free Recycling,R3-RT-20,20%,Untreated (RT),RCP3; Non-treated (23°C),Compressive: ~34.2 MPa; Flexural: ~8.2 MPa
69,Thermal activation of Multi-Recycled Concrete Powder as Supplementary Cementitious Material for Repeated and waste-free Recycling,R3-200-20,20%,Thermal Treatment,"RCP3; 200°C, 2h",Compressive: ~33.8 MPa; Flexural: ~8.3 MPa
69,Thermal activation of Multi-Recycled Concrete Powder as Supplementary Cementitious Material for Repeated and waste-free Recycling,R3-400-20,20%,Thermal Treatment,"RCP3; 400°C, 2h",Compressive: ~33.6 MPa; Flexural: ~8.3 MPa
69,Thermal activation of Multi-Recycled Concrete Powder as Supplementary Cementitious Material for Repeated and waste-free Recycling,R3-600-20,20%,Thermal Treatment,"RCP3; 600°C, 2h",Compressive: ~36.6 MPa; Flexural: ~8.6 MPa
69,Thermal activation of Multi-Recycled Concrete Powder as Supplementary Cementitious Material for Repeated and waste-free Recycling,R3-800-20,20%,Thermal Treatment,"RCP3; 800°C, 2h",Compressive: ~40.8 MPa; Flexural: ~9.1 MPa
69,Thermal activation of Multi-Recycled Concrete Powder as Supplementary Cementitious Material for Repeated and waste-free Recycling,R3-RT-30,30%,Untreated (RT),RCP3; Non-treated (23°C),Compressive: ~30.0 MPa; Flexural: ~7.7 MPa
69,Thermal activation of Multi-Recycled Concrete Powder as Supplementary Cementitious Material for Repeated and waste-free Recycling,R3-200-30,30%,Thermal Treatment,"RCP3; 200°C, 2h",Compressive: ~30.8 MPa; Flexural: ~7.7 MPa
69,Thermal activation of Multi-Recycled Concrete Powder as Supplementary Cementitious Material for Repeated and waste-free Recycling,R3-400-30,30%,Thermal Treatment,"RCP3; 400°C, 2h",Compressive: ~31.0 MPa; Flexural: ~7.7 MPa
69,Thermal activation of Multi-Recycled Concrete Powder as Supplementary Cementitious Material for Repeated and waste-free Recycling,R3-600-30,30%,Thermal Treatment,"RCP3; 600°C, 2h",Compressive: ~33.2 MPa; Flexural: ~8.0 MPa
69,Thermal activation of Multi-Recycled Concrete Powder as Supplementary Cementitious Material for Repeated and waste-free Recycling,R3-800-30,30%,Thermal Treatment,"RCP3; 800°C, 2h",Compressive: ~35.1 MPa; Flexural: ~8.3 MPa
70,"Recycled concrete fines as a supplementary cementitious material: Mechanical performances, hydration, and microstructures in cementitious systems",PC,0%,Untreated,"Water-to-binder ratio: 0.5, Sand-to-binder ratio: 3:1","7 d: ~33.0 MPa, 28 d: ~45.8 MPa, 60 d: ~48.5 MPa"
70,"Recycled concrete fines as a supplementary cementitious material: Mechanical performances, hydration, and microstructures in cementitious systems",RCP10,10% RCP,Untreated,"Particle size < 0.15 mm, w/b = 0.5","7 d: ~30.0 MPa, 28 d: ~42.8 MPa, 60 d: ~45.6 MPa"
70,"Recycled concrete fines as a supplementary cementitious material: Mechanical performances, hydration, and microstructures in cementitious systems",RCP20,20% RCP,Untreated,"Particle size < 0.15 mm, w/b = 0.5","7 d: ~28.6 MPa, 28 d: ~37.7 MPa, 60 d: ~44.1 MPa"
70,"Recycled concrete fines as a supplementary cementitious material: Mechanical performances, hydration, and microstructures in cementitious systems",RCP30,30% RCP,Untreated,"Particle size < 0.15 mm, w/b = 0.5","7 d: ~26.6 MPa, 28 d: ~33.1 MPa, 60 d: ~38.1 MPa"
70,"Recycled concrete fines as a supplementary cementitious material: Mechanical performances, hydration, and microstructures in cementitious systems",RMP10,10% RMP,Untreated,"Particle size < 0.075 mm, w/b = 0.5","7 d: ~27.8 MPa, 28 d: ~42.8 MPa, 60 d: ~47.7 MPa"
70,"Recycled concrete fines as a supplementary cementitious material: Mechanical performances, hydration, and microstructures in cementitious systems",RMP20,20% RMP,Untreated,"Particle size < 0.075 mm, w/b = 0.5","7 d: ~26.2 MPa, 28 d: ~35.7 MPa, 60 d: ~41.7 MPa"
70,"Recycled concrete fines as a supplementary cementitious material: Mechanical performances, hydration, and microstructures in cementitious systems",RMP30,30% RMP,Untreated,"Particle size < 0.075 mm, w/b = 0.5","7 d: ~24.1 MPa, 28 d: ~32.3 MPa, 60 d: ~37.8 MPa"
70,"Recycled concrete fines as a supplementary cementitious material: Mechanical performances, hydration, and microstructures in cementitious systems",RFP10,10% RFP,Untreated,"Particle size < 0.045 mm, w/b = 0.5","7 d: ~34.2 MPa, 28 d: ~40.2 MPa, 60 d: ~53.1 MPa"
70,"Recycled concrete fines as a supplementary cementitious material: Mechanical performances, hydration, and microstructures in cementitious systems",RFP20,20% RFP,Untreated,"Particle size < 0.045 mm, w/b = 0.5","7 d: ~31.3 MPa, 28 d: ~41.2 MPa, 60 d: ~42.6 MPa"
70,"Recycled concrete fines as a supplementary cementitious material: Mechanical performances, hydration, and microstructures in cementitious systems",RFP30,30% RFP,Untreated,"Particle size < 0.045 mm, w/b = 0.5","7 d: ~29.5 MPa, 28 d: ~33.9 MPa, 60 d: ~38.6 MPa"
70,"Recycled concrete fines as a supplementary cementitious material: Mechanical performances, hydration, and microstructures in cementitious systems",CC30,30% CC,Untreated,"Mineral admixture (Calcium carbonate), w/b = 0.5","7 d: ~22.9 MPa, 28 d: ~32.2 MPa, 60 d: ~36.5 MPa"
70,"Recycled concrete fines as a supplementary cementitious material: Mechanical performances, hydration, and microstructures in cementitious systems",SS30,30% SS,Untreated,"Mineral admixture (Silica sand), w/b = 0.5","7 d: ~24.1 MPa, 28 d: ~31.8 MPa, 60 d: ~39.9 MPa"
71,Reusing Waste Concrete Recycled Powder in Mortar: Paste Substitution versus Cement Substitution,N-0.40-0,0%,,"W/C = 0.40, SP dosage = 0.50%",7-day: 37.2 MPa; 28-day: 60.6 MPa
71,Reusing Waste Concrete Recycled Powder in Mortar: Paste Substitution versus Cement Substitution,N-0.45-0,0%,,"W/C = 0.45, SP dosage = 0.37%",7-day: 33.5 MPa; 28-day: 52.5 MPa
71,Reusing Waste Concrete Recycled Powder in Mortar: Paste Substitution versus Cement Substitution,N-0.50-0,0%,,"W/C = 0.50, SP dosage = 0.23%",7-day: 28.5 MPa; 28-day: 46.4 MPa
71,Reusing Waste Concrete Recycled Powder in Mortar: Paste Substitution versus Cement Substitution,N-0.55-0,0%,,"W/C = 0.55, SP dosage = 0.10%",7-day: 21.1 MPa; 28-day: 41.8 MPa
71,Reusing Waste Concrete Recycled Powder in Mortar: Paste Substitution versus Cement Substitution,P-0.40-4,4% (Paste Substitution),Thermal Treatment (Drying) & Ball Mill Grinding,"W/C = 0.40, SP dosage = 1.00%, WCRP = 103 kg/m³",7-day: 43.4 MPa; 28-day: 69.8 MPa
71,Reusing Waste Concrete Recycled Powder in Mortar: Paste Substitution versus Cement Substitution,P-0.40-8,8% (Paste Substitution),Thermal Treatment (Drying) & Ball Mill Grinding,"W/C = 0.40, SP dosage = 1.50%, WCRP = 205 kg/m³",7-day: 46.0 MPa; 28-day: 73.8 MPa
71,Reusing Waste Concrete Recycled Powder in Mortar: Paste Substitution versus Cement Substitution,P-0.40-12,12% (Paste Substitution),Thermal Treatment (Drying) & Ball Mill Grinding,"W/C = 0.40, SP dosage = 2.20%, WCRP = 308 kg/m³",7-day: 52.7 MPa; 28-day: 83.8 MPa
71,Reusing Waste Concrete Recycled Powder in Mortar: Paste Substitution versus Cement Substitution,P-0.40-16,16% (Paste Substitution),Thermal Treatment (Drying) & Ball Mill Grinding,"W/C = 0.40, SP dosage = 5.50%, WCRP = 411 kg/m³",7-day: 50.8 MPa; 28-day: 80.9 MPa
71,Reusing Waste Concrete Recycled Powder in Mortar: Paste Substitution versus Cement Substitution,P-0.45-4,4% (Paste Substitution),Thermal Treatment (Drying) & Ball Mill Grinding,"W/C = 0.45, SP dosage = 0.85%, WCRP = 103 kg/m³",7-day: 35.6 MPa; 28-day: 55.1 MPa
71,Reusing Waste Concrete Recycled Powder in Mortar: Paste Substitution versus Cement Substitution,P-0.45-8,8% (Paste Substitution),Thermal Treatment (Drying) & Ball Mill Grinding,"W/C = 0.45, SP dosage = 1.35%, WCRP = 205 kg/m³",7-day: 38.4 MPa; 28-day: 60.7 MPa
71,Reusing Waste Concrete Recycled Powder in Mortar: Paste Substitution versus Cement Substitution,P-0.45-12,12% (Paste Substitution),Thermal Treatment (Drying) & Ball Mill Grinding,"W/C = 0.45, SP dosage = 2.00%, WCRP = 308 kg/m³",7-day: 43.8 MPa; 28-day: 70.8 MPa
71,Reusing Waste Concrete Recycled Powder in Mortar: Paste Substitution versus Cement Substitution,P-0.45-16,16% (Paste Substitution),Thermal Treatment (Drying) & Ball Mill Grinding,"W/C = 0.45, SP dosage = 3.20%, WCRP = 411 kg/m³",7-day: 41.4 MPa; 28-day: 66.9 MPa
71,Reusing Waste Concrete Recycled Powder in Mortar: Paste Substitution versus Cement Substitution,P-0.50-4,4% (Paste Substitution),Thermal Treatment (Drying) & Ball Mill Grinding,"W/C = 0.50, SP dosage = 0.70%, WCRP = 103 kg/m³",7-day: 33.3 MPa; 28-day: 50.9 MPa
71,Reusing Waste Concrete Recycled Powder in Mortar: Paste Substitution versus Cement Substitution,P-0.50-8,8% (Paste Substitution),Thermal Treatment (Drying) & Ball Mill Grinding,"W/C = 0.50, SP dosage = 1.20%, WCRP = 205 kg/m³",7-day: 34.4 MPa; 28-day: 52.0 MPa
71,Reusing Waste Concrete Recycled Powder in Mortar: Paste Substitution versus Cement Substitution,P-0.50-12,12% (Paste Substitution),Thermal Treatment (Drying) & Ball Mill Grinding,"W/C = 0.50, SP dosage = 1.70%, WCRP = 308 kg/m³",7-day: 39.5 MPa; 28-day: 58.8 MPa
71,Reusing Waste Concrete Recycled Powder in Mortar: Paste Substitution versus Cement Substitution,P-0.50-16,16% (Paste Substitution),Thermal Treatment (Drying) & Ball Mill Grinding,"W/C = 0.50, SP dosage = 2.50%, WCRP = 411 kg/m³",7-day: 36.8 MPa; 28-day: 57.5 MPa
71,Reusing Waste Concrete Recycled Powder in Mortar: Paste Substitution versus Cement Substitution,P-0.55-4,4% (Paste Substitution),Thermal Treatment (Drying) & Ball Mill Grinding,"W/C = 0.55, SP dosage = 0.55%, WCRP = 103 kg/m³",7-day: 24.9 MPa; 28-day: 47.1 MPa
71,Reusing Waste Concrete Recycled Powder in Mortar: Paste Substitution versus Cement Substitution,P-0.55-8,8% (Paste Substitution),Thermal Treatment (Drying) & Ball Mill Grinding,"W/C = 0.55, SP dosage = 1.05%, WCRP = 205 kg/m³",7-day: 26.8 MPa; 28-day: 49.8 MPa
71,Reusing Waste Concrete Recycled Powder in Mortar: Paste Substitution versus Cement Substitution,P-0.55-12,12% (Paste Substitution),Thermal Treatment (Drying) & Ball Mill Grinding,"W/C = 0.55, SP dosage = 1.50%, WCRP = 308 kg/m³",7-day: 27.5 MPa; 28-day: 50.8 MPa
71,Reusing Waste Concrete Recycled Powder in Mortar: Paste Substitution versus Cement Substitution,P-0.55-16,16% (Paste Substitution),Thermal Treatment (Drying) & Ball Mill Grinding,"W/C = 0.55, SP dosage = 2.00%, WCRP = 411 kg/m³",7-day: 27.0 MPa; 28-day: 50.0 MPa
71,Reusing Waste Concrete Recycled Powder in Mortar: Paste Substitution versus Cement Substitution,C-0.45-4,4% (Cement Substitution),Thermal Treatment (Drying) & Ball Mill Grinding,"W/C = 0.45, SP dosage = 1.60%, WCRP = 26 kg/m³",7-day: 30.1 MPa; 28-day: 48.6 MPa
71,Reusing Waste Concrete Recycled Powder in Mortar: Paste Substitution versus Cement Substitution,C-0.45-8,8% (Cement Substitution),Thermal Treatment (Drying) & Ball Mill Grinding,"W/C = 0.45, SP dosage = 2.25%, WCRP = 52 kg/m³",7-day: 23.9 MPa; 28-day: 39.9 MPa
71,Reusing Waste Concrete Recycled Powder in Mortar: Paste Substitution versus Cement Substitution,C-0.45-12,12% (Cement Substitution),Thermal Treatment (Drying) & Ball Mill Grinding,"W/C = 0.45, SP dosage = 2.60%, WCRP = 77 kg/m³",7-day: 22.1 MPa; 28-day: 38.4 MPa
71,Reusing Waste Concrete Recycled Powder in Mortar: Paste Substitution versus Cement Substitution,C-0.45-16,16% (Cement Substitution),Thermal Treatment (Drying) & Ball Mill Grinding,"W/C = 0.45, SP dosage = 2.85%, WCRP = 103 kg/m³",7-day: 21.0 MPa; 28-day: 36.6 MPa
71,Reusing Waste Concrete Recycled Powder in Mortar: Paste Substitution versus Cement Substitution,C-0.55-4,4% (Cement Substitution),Thermal Treatment (Drying) & Ball Mill Grinding,"W/C = 0.55, SP dosage = 1.30%, WCRP = 23 kg/m³",7-day: 20.3 MPa; 28-day: 40.0 MPa
71,Reusing Waste Concrete Recycled Powder in Mortar: Paste Substitution versus Cement Substitution,C-0.55-8,8% (Cement Substitution),Thermal Treatment (Drying) & Ball Mill Grinding,"W/C = 0.55, SP dosage = 1.80%, WCRP = 46 kg/m³",7-day: 19.5 MPa; 28-day: 36.9 MPa
71,Reusing Waste Concrete Recycled Powder in Mortar: Paste Substitution versus Cement Substitution,C-0.55-12,12% (Cement Substitution),Thermal Treatment (Drying) & Ball Mill Grinding,"W/C = 0.55, SP dosage = 2.10%, WCRP = 69 kg/m³",7-day: 17.1 MPa; 28-day: 34.8 MPa
71,Reusing Waste Concrete Recycled Powder in Mortar: Paste Substitution versus Cement Substitution,C-0.55-16,16% (Cement Substitution),Thermal Treatment (Drying) & Ball Mill Grinding,"W/C = 0.55, SP dosage = 2.30%, WCRP = 92 kg/m³",7-day: 15.5 MPa; 28-day: 30.3 MPa
72,Use of carbonated recycled cement paste powder as a new supplementary cementitious material: A critical review,Pure Cement Paste / OPC,0%,,Standard OPC,Control / Baseline
72,Use of carbonated recycled cement paste powder as a new supplementary cementitious material: A critical review,Paste containing dry carbonated RCPP (5–10%),5%–10%,Dry carbonation,Accelerated carbonation at varying temperatures (20–140 °C),Higher compressive strength relative to control
72,Use of carbonated recycled cement paste powder as a new supplementary cementitious material: A critical review,Paste containing dry carbonated RCPP (>10%),20%–30%,Dry carbonation,Accelerated carbonation at varying temperatures (20–140 °C),Lower compressive strength relative to control due to dilution
72,Use of carbonated recycled cement paste powder as a new supplementary cementitious material: A critical review,Paste containing wet carbonated RCPP (5–20%),5%–20%,Wet carbonation,"Aqueous environment, CO2 flow rate 3–5 L/min, temp 25–100 °C",Higher compressive strength relative to control (comparable to or exceeds OPC)
72,Use of carbonated recycled cement paste powder as a new supplementary cementitious material: A critical review,Paste containing wet carbonated RCPP (>20%),>20%–30%,Wet carbonation,"Aqueous environment, CO2 flow rate 3–5 L/min, temp 25–100 °C",Decreased relative compressive strength
72,Use of carbonated recycled cement paste powder as a new supplementary cementitious material: A critical review,Mortar with dry carbonated RCPP,33%,Dry carbonation,Accelerated carbonation,Flexural strength comparable to control; compressive strength reported
73,Transforming construction and demolition waste concrete as a precursor in sustainable cementitious materials: An innovative recycling approach,25PHC-60CPC (20–20 °C),25% PHC,15% Commercial Sodium Silicate (Type G),Initial curing: 24 h at 20 ± 3 °C; w/b = 0.23; 5% SP,"1d: 31.1 MPa, 3d: 43.6 MPa, 7d: 49.7 MPa, 14d: 52.3 MPa, 28d: 50.0 MPa, 28d wet: 46.3 MPa"
73,Transforming construction and demolition waste concrete as a precursor in sustainable cementitious materials: An innovative recycling approach,25PHC-60CPC (60–20 °C),25% PHC,15% Commercial Sodium Silicate (Type G),Initial curing: 24 h at 60 ± 4 °C; w/b = 0.23; 5% SP,"1d: 32.1 MPa, 3d: 34.6 MPa, 7d: 44.3 MPa, 14d: 44.8 MPa, 28d: 45.5 MPa, 28d wet: 40.5 MPa"
73,Transforming construction and demolition waste concrete as a precursor in sustainable cementitious materials: An innovative recycling approach,45PHC-40CPC (20–20 °C),45% PHC,15% Commercial Sodium Silicate (Type G),Initial curing: 24 h at 20 ± 3 °C; w/b = 0.23; 5% SP,"1d: 26.5 MPa, 3d: 27.7 MPa, 7d: 39.0 MPa, 14d: 40.5 MPa, 28d: 45.2 MPa, 28d wet: 34.1 MPa"
73,Transforming construction and demolition waste concrete as a precursor in sustainable cementitious materials: An innovative recycling approach,45PHC-40CPC (60–20 °C),45% PHC,15% Commercial Sodium Silicate (Type G),Initial curing: 24 h at 60 ± 4 °C; w/b = 0.23; 5% SP,"1d: 32.7 MPa, 3d: 33.0 MPa, 7d: 32.1 MPa, 14d: 36.1 MPa, 28d: 39.8 MPa, 28d wet: 27.5 MPa"
73,Transforming construction and demolition waste concrete as a precursor in sustainable cementitious materials: An innovative recycling approach,65PHC-20CPC (20–20 °C),65% PHC,15% Commercial Sodium Silicate (Type G),Initial curing: 24 h at 20 ± 3 °C; w/b = 0.23; 5% SP,"1d: 12.0 MPa, 3d: 19.4 MPa, 7d: 25.7 MPa, 14d: 27.0 MPa, 28d: 30.8 MPa, 28d wet: 23.4 MPa"
73,Transforming construction and demolition waste concrete as a precursor in sustainable cementitious materials: An innovative recycling approach,65PHC-20CPC (60–20 °C),65% PHC,15% Commercial Sodium Silicate (Type G),Initial curing: 24 h at 60 ± 4 °C; w/b = 0.23; 5% SP,"1d: 21.2 MPa, 3d: 19.4 MPa, 7d: 24.0 MPa, 14d: 23.6 MPa, 28d: 28.0 MPa, 28d wet: 25.2 MPa"
73,Transforming construction and demolition waste concrete as a precursor in sustainable cementitious materials: An innovative recycling approach,85PHC-0CPC (20–20 °C),85% PHC,15% Commercial Sodium Silicate (Type G),Initial curing: 24 h at 20 ± 3 °C; w/b = 0.23; 5% SP,"1d: 2.1 MPa, 3d: 8.1 MPa, 7d: 13.0 MPa, 14d: 15.7 MPa, 28d: 16.1 MPa, 28d wet: 7.8 MPa"
73,Transforming construction and demolition waste concrete as a precursor in sustainable cementitious materials: An innovative recycling approach,85PHC-0CPC (60–20 °C),85% PHC,15% Commercial Sodium Silicate (Type G),Initial curing: 24 h at 60 ± 4 °C; w/b = 0.23; 5% SP,"1d: 12.1 MPa, 3d: 12.1 MPa, 7d: 11.8 MPa, 14d: 13.2 MPa, 28d: 12.0 MPa, 28d wet: 10.5 MPa"
73,Transforming construction and demolition waste concrete as a precursor in sustainable cementitious materials: An innovative recycling approach,100PHC (20–20 °C),100% PHC,None (0% CSS),Initial curing: 24 h at 20 ± 3 °C; w/b = 0.23; 5% SP,"1d: 1.2 MPa, 3d: 2.0 MPa, 7d: 2.8 MPa, 14d: 3.0 MPa, 28d: 2.7 MPa, 28d wet: 2.0 MPa"
73,Transforming construction and demolition waste concrete as a precursor in sustainable cementitious materials: An innovative recycling approach,100PHC (60–20 °C),100% PHC,None (0% CSS),Initial curing: 24 h at 60 ± 4 °C; w/b = 0.23; 5% SP,"1d: 1.7 MPa, 3d: 1.8 MPa, 7d: 1.8 MPa, 14d: 1.9 MPa, 28d: 2.3 MPa, 28d wet: 1.7 MPa"
73,Transforming construction and demolition waste concrete as a precursor in sustainable cementitious materials: An innovative recycling approach,REFCPC (20–20 °C),0% PHC (Control),None (0% CSS),Initial curing: 24 h at 20 ± 3 °C; w/c = 0.38,"1d: 37.0 MPa, 3d: 48.4 MPa, 7d: 55.5 MPa, 14d: 56.3 MPa, 28d: 63.2 MPa, 28d wet: 69.0 MPa"
74,Improving the reactivity of industrial recycled concrete fines: Exploring mechanical and hydrothermal activation,RCf-0,,None (Raw as received),Unactivated raw RCf,
74,Improving the reactivity of industrial recycled concrete fines: Exploring mechanical and hydrothermal activation,RCf-166,,Mechanical Activation,"Ball milling for 166 min (300 rpm for 30 min, 250 rpm for 136 min)",
74,Improving the reactivity of industrial recycled concrete fines: Exploring mechanical and hydrothermal activation,RCf-A0-0,,Hydrothermal Activation,"0 wt% Ca(OH)2 addition, Ca/Si = 0.17, w/b = 0.55, autoclaved 8 h at 195°C / 13 bar",
74,Improving the reactivity of industrial recycled concrete fines: Exploring mechanical and hydrothermal activation,RCf-A0-166,,Hydrothermal + Mechanical Activation,"Autoclaved (0 wt% Ca(OH)2, Ca/Si = 0.17, 8 h at 195°C) + ball milled for 166 min",
74,Improving the reactivity of industrial recycled concrete fines: Exploring mechanical and hydrothermal activation,RCf-A1-0,,Hydrothermal Activation,"10 wt% Ca(OH)2 addition, Ca/Si = 0.24, w/b = 0.55, autoclaved 8 h at 195°C / 13 bar",
74,Improving the reactivity of industrial recycled concrete fines: Exploring mechanical and hydrothermal activation,RCf-A1-166,,Hydrothermal + Mechanical Activation,"Autoclaved (10 wt% Ca(OH)2, Ca/Si = 0.24, 8 h at 195°C) + ball milled for 166 min",
74,Improving the reactivity of industrial recycled concrete fines: Exploring mechanical and hydrothermal activation,RCf-A2-0,,Hydrothermal Activation,"20 wt% Ca(OH)2 addition, Ca/Si = 0.38, w/b = 0.55, autoclaved 8 h at 195°C / 13 bar",
74,Improving the reactivity of industrial recycled concrete fines: Exploring mechanical and hydrothermal activation,RCf-A2-166,,Hydrothermal + Mechanical Activation,"Autoclaved (20 wt% Ca(OH)2, Ca/Si = 0.38, 8 h at 195°C) + ball milled for 166 min",
74,Improving the reactivity of industrial recycled concrete fines: Exploring mechanical and hydrothermal activation,RCf-A3-0,,Hydrothermal Activation,"30 wt% Ca(OH)2 addition, Ca/Si = 0.47, w/b = 0.55, autoclaved 8 h at 195°C / 13 bar",
74,Improving the reactivity of industrial recycled concrete fines: Exploring mechanical and hydrothermal activation,RCf-A3-166,,Hydrothermal + Mechanical Activation,"Autoclaved (30 wt% Ca(OH)2, Ca/Si = 0.47, 8 h at 195°C) + ball milled for 166 min",
75,"Utilization of all components of waste concrete: Recycled aggregate strengthening, recycled fine powder activity, composite recycled concrete and life cycle assessment",Control Group (Cement Mortar),0%,,Standard cement mortar (GB/T 12957),47.7 MPa (28-day compressive strength)
75,"Utilization of all components of waste concrete: Recycled aggregate strengthening, recycled fine powder activity, composite recycled concrete and life cycle assessment",RFP5 Mortar,30%,Mechanical Grinding,Grinding duration: 5 min,34.5 MPa (28-day compressive strength)
75,"Utilization of all components of waste concrete: Recycled aggregate strengthening, recycled fine powder activity, composite recycled concrete and life cycle assessment",RFP10 Mortar,30%,Mechanical Grinding,Grinding duration: 10 min,32.7 MPa (28-day compressive strength)
75,"Utilization of all components of waste concrete: Recycled aggregate strengthening, recycled fine powder activity, composite recycled concrete and life cycle assessment",RFP15 Mortar,30%,Mechanical Grinding,Grinding duration: 15 min,31.4 MPa (28-day compressive strength)
75,"Utilization of all components of waste concrete: Recycled aggregate strengthening, recycled fine powder activity, composite recycled concrete and life cycle assessment",0% RFP Concrete (Control),0%,,Water-binder ratio: 0.45,"~43.5 MPa (28-day compressive strength, GRAPH-DERIVED)"
75,"Utilization of all components of waste concrete: Recycled aggregate strengthening, recycled fine powder activity, composite recycled concrete and life cycle assessment",10% RFP Concrete,10%,Mechanical Grinding,"RFP5 (5 min grind), w/b = 0.45","~34.8 MPa (28-day compressive strength, GRAPH-DERIVED)"
75,"Utilization of all components of waste concrete: Recycled aggregate strengthening, recycled fine powder activity, composite recycled concrete and life cycle assessment",20% RFP Concrete,20%,Mechanical Grinding,"RFP5 (5 min grind), w/b = 0.45",38.6 MPa (28-day compressive strength)
75,"Utilization of all components of waste concrete: Recycled aggregate strengthening, recycled fine powder activity, composite recycled concrete and life cycle assessment",30% RFP Concrete,30%,Mechanical Grinding,"RFP5 (5 min grind), w/b = 0.45","~31.0 MPa (28-day compressive strength, GRAPH-DERIVED)"
75,"Utilization of all components of waste concrete: Recycled aggregate strengthening, recycled fine powder activity, composite recycled concrete and life cycle assessment",40% RFP Concrete,40%,Mechanical Grinding,"RFP5 (5 min grind), w/b = 0.45","~28.0 MPa (28-day compressive strength, GRAPH-DERIVED)"
75,"Utilization of all components of waste concrete: Recycled aggregate strengthening, recycled fine powder activity, composite recycled concrete and life cycle assessment",RA-RFP Composite Recycled Concrete,20% RFP + 20% RA,Mechanical Grinding (RFP) & Mechanical-Acid Composite (RA),"RFP5 (5 min grind), RA strengthened by 9% oxalic acid (9 h) + mechanical vibration (2 kg, 20 min), w/b = 0.45",40.12 MPa (28-day compressive strength)
76,Experimental Research on the Performance of Recycled Waste Concrete Powder (RWCP) on Concrete,Control group (CG),0% (Control mix with 52.1 kg/m³ BFS and 36 kg/m³ FA),,,"Compressive Strength:
1d: 9.56 MPa, 3d: 22.1 MPa, 7d: 34.1 MPa, 14d: 41.2 MPa, 28d: 45.2 MPa"
76,Experimental Research on the Performance of Recycled Waste Concrete Powder (RWCP) on Concrete,K1,"17.3% replacement of BFS with RWCP (9 kg/m³ RWCP, 43.1 kg/m³ BFS, 36 kg/m³ FA)",Mechanical activation (Ball milling for 45 min),"SM-500 ball mill, 48 rpm, 100 kg media, 1‰ grinding aid","Compressive Strength:
1d: 9.61 MPa, 3d: 22.3 MPa, 7d: 34.3 MPa, 14d: 41.4 MPa, 28d: 45.4 MPa"
76,Experimental Research on the Performance of Recycled Waste Concrete Powder (RWCP) on Concrete,K2,"34.5% replacement of BFS with RWCP (18 kg/m³ RWCP, 34.1 kg/m³ BFS, 36 kg/m³ FA)",Mechanical activation (Ball milling for 45 min),"SM-500 ball mill, 48 rpm, 100 kg media, 1‰ grinding aid","Compressive Strength:
1d: 8.2 MPa, 3d: 18.5 MPa, 7d: 28.3 MPa, 14d: 38.1 MPa, 28d: 45.1 MPa"
76,Experimental Research on the Performance of Recycled Waste Concrete Powder (RWCP) on Concrete,K3,"69.1% replacement of BFS with RWCP (36 kg/m³ RWCP, 16.1 kg/m³ BFS, 36 kg/m³ FA)",Mechanical activation (Ball milling for 45 min),"SM-500 ball mill, 48 rpm, 100 kg media, 1‰ grinding aid","Compressive Strength:
1d: 5.9 MPa, 3d: 14.5 MPa, 7d: 22.7 MPa, 14d: 33.2 MPa, 28d: 44.8 MPa"
76,Experimental Research on the Performance of Recycled Waste Concrete Powder (RWCP) on Concrete,F1,"25% replacement of FA with RWCP (9 kg/m³ RWCP, 52.1 kg/m³ BFS, 27 kg/m³ FA)",Mechanical activation (Ball milling for 45 min),"SM-500 ball mill, 48 rpm, 100 kg media, 1‰ grinding aid","Compressive Strength:
1d: 9.1 MPa, 3d: 21.2 MPa, 7d: 33.1 MPa, 14d: 42.5 MPa, 28d: 46.8 MPa"
76,Experimental Research on the Performance of Recycled Waste Concrete Powder (RWCP) on Concrete,F2,"50% replacement of FA with RWCP (18 kg/m³ RWCP, 52.1 kg/m³ BFS, 18 kg/m³ FA)",Mechanical activation (Ball milling for 45 min),"SM-500 ball mill, 48 rpm, 100 kg media, 1‰ grinding aid","Compressive Strength:
1d: 8.5 MPa, 3d: 20.1 MPa, 7d: 32.2 MPa, 14d: 43.8 MPa, 28d: 48.2 MPa"
76,Experimental Research on the Performance of Recycled Waste Concrete Powder (RWCP) on Concrete,F3,"100% replacement of FA with RWCP (36 kg/m³ RWCP, 52.1 kg/m³ BFS, 0 kg/m³ FA)",Mechanical activation (Ball milling for 45 min),"SM-500 ball mill, 48 rpm, 100 kg media, 1‰ grinding aid","Compressive Strength:
1d: 9.8 MPa, 3d: 22.5 MPa, 7d: 34.5 MPa, 14d: 45.1 MPa, 28d: 50.8 MPa"
77,Study on the effect of recycled fine powder on the properties of cement mortar and concrete,Mortar (Powder A / Powder B),"Cement replaced by 5%, 8%, 11%, 14%, 17%, 20%",,Sieved with 0.075 mm standard sieve,"Peak at 8%, 11%, or 17% depending on combination; exceeds benchmark up to 17%"
77,Study on the effect of recycled fine powder on the properties of cement mortar and concrete,Mortar (Fly Ash replaced),"Fly ash replaced by 5%, 10%, 15%, 20%, 25%, 30%",,Sieved with 0.075 mm standard sieve,Measured at 7d and 28d; peak at 15% or 25% depending on combination
77,Study on the effect of recycled fine powder on the properties of cement mortar and concrete,Micropowder Activator Mortar,0% cement/fly ash replacement specified; chemical activator added,"Alkaline (NaOH, Ca(OH)2), Acidic (HCl)","Activator concentrations: 0%, 5%, 10%, 15%","3d, 7d, 28d compressive strength: 0.2–3.5 MPa (GRAPH-DERIVED)"
77,Study on the effect of recycled fine powder on the properties of cement mortar and concrete,Concrete S3F3 (Standard),0% (Benchmark),,Recycled coarse/fine aggregate mix,"7d: 12.34 MPa, 28d: 18.80 MPa"
77,Study on the effect of recycled fine powder on the properties of cement mortar and concrete,Concrete S3F3 (Comparison),14% cement + 20% fine aggregate (34% total powder),,Recycled coarse/fine aggregate mix,"7d: 12.11 MPa, 28d: 18.65 MPa"
77,Study on the effect of recycled fine powder on the properties of cement mortar and concrete,Concrete S3F4 (Standard),0% (Benchmark),,Recycled coarse/fine aggregate mix,"7d: 15.69 MPa, 28d: 19.31 MPa"
77,Study on the effect of recycled fine powder on the properties of cement mortar and concrete,Concrete S3F4 (Comparison),14% cement + 20% fine aggregate (34% total powder),,Recycled coarse/fine aggregate mix,"7d: 14.24 MPa, 28d: 21.53 MPa"
77,Study on the effect of recycled fine powder on the properties of cement mortar and concrete,Concrete S4F3 (Standard),0% (Benchmark),,Recycled coarse/fine aggregate mix,"7d: 16.92 MPa, 28d: 25.78 MPa"
77,Study on the effect of recycled fine powder on the properties of cement mortar and concrete,Concrete S4F3 (Comparison),14% cement + 20% fine aggregate (34% total powder),,Recycled coarse/fine aggregate mix,"7d: 12.98 MPa, 28d: 19.63 MPa"
77,Study on the effect of recycled fine powder on the properties of cement mortar and concrete,Concrete S4F4 (Standard),0% (Benchmark),,Recycled coarse/fine aggregate mix,"7d: 13.08 MPa, 28d: 18.84 MPa"
77,Study on the effect of recycled fine powder on the properties of cement mortar and concrete,Concrete S4F4 (Comparison),14% cement + 20% fine aggregate (34% total powder),,Recycled coarse/fine aggregate mix,"7d: 13.68 MPa, 28d: 20.41 MPa"
77,Study on the effect of recycled fine powder on the properties of cement mortar and concrete,Concrete S4F3 (Variant 1),14% cement + 11% fine aggregate,,Recycled coarse/fine aggregate mix,"7d: 8.76 MPa, 28d: 11.91 MPa"
77,Study on the effect of recycled fine powder on the properties of cement mortar and concrete,Concrete S4F3 (Variant 2),14% cement + 14% fine aggregate,,Recycled coarse/fine aggregate mix,"7d: 9.86 MPa, 28d: 14.49 MPa"
77,Study on the effect of recycled fine powder on the properties of cement mortar and concrete,Concrete S4F3 (Variant 3),14% cement + 17% fine aggregate,,Recycled coarse/fine aggregate mix,"7d: 12.45 MPa, 28d: 17.16 MPa"
77,Study on the effect of recycled fine powder on the properties of cement mortar and concrete,Concrete S4F3 (Variant 4),14% cement + 20% fine aggregate,,Recycled coarse/fine aggregate mix,"7d: 14.24 MPa, 28d: 21.53 MPa"
78,"Effect of carbonated recycled concrete fines on early-age engineering properties, hydration and microstructure of cement paste under high substitution level and low water-to-binder ratio",PC,0%,,"w/b = 0.20, superplasticiser added",1d CS: ~52.8 MPa; 28d CS: ~108.2 MPa; 28d FS: ~16.43 MPa
78,"Effect of carbonated recycled concrete fines on early-age engineering properties, hydration and microstructure of cement paste under high substitution level and low water-to-binder ratio",R20,20% RCF,,"w/b = 0.20, dry mixed 120s, SP added",1d CS: ~48.1 MPa; 28d CS: ~95.3 MPa
78,"Effect of carbonated recycled concrete fines on early-age engineering properties, hydration and microstructure of cement paste under high substitution level and low water-to-binder ratio",R40,40% RCF,,"w/b = 0.20, dry mixed 120s, SP added",1d CS: ~41.2 MPa; 28d CS: ~82.4 MPa
78,"Effect of carbonated recycled concrete fines on early-age engineering properties, hydration and microstructure of cement paste under high substitution level and low water-to-binder ratio",CR20,20% CRCF,Dry carbonation,"20±2°C, 70±5% RH, 20±3% CO2, 12 d; w/b = 0.20",1d CS: ~49.8 MPa; 28d CS: ~102.1 MPa; 28d FS: 12.67 MPa
78,"Effect of carbonated recycled concrete fines on early-age engineering properties, hydration and microstructure of cement paste under high substitution level and low water-to-binder ratio",CR40,40% CRCF,Dry carbonation,"20±2°C, 70±5% RH, 20±3% CO2, 12 d; w/b = 0.20",1d CS: ~47.1 MPa; 28d CS: ~96.5 MPa
79,Highly reactive carbonated recycled concrete fines prepared via mechanochemical carbonation: Influence on the early performance of cement composites,Ref.,0 wt%,,100 wt% OPC; w/b = 0.4; SP = 0 wt%,"GRAPH-DERIVED: 1d ~18 MPa, 3d ~27 MPa, 7d ~38 MPa, 28d ~48 MPa"
79,Highly reactive carbonated recycled concrete fines prepared via mechanochemical carbonation: Influence on the early performance of cement composites,MCR5,5 wt%,Mechanochemical Carbonation (MC),"95 wt% OPC, 5 wt% MCR; w/b = 0.4; SP = 0.1 wt%; milling speed 500 rpm, 60 min, solid/liquid ratio 1/2.5","GRAPH-DERIVED: 1d ~20 MPa, 3d ~32 MPa, 7d ~40 MPa, 28d ~49 MPa (+9.2% at 1d, +17.2% at 3d relative to Ref.)"
79,Highly reactive carbonated recycled concrete fines prepared via mechanochemical carbonation: Influence on the early performance of cement composites,MCR10,10 wt%,Mechanochemical Carbonation (MC),"90 wt% OPC, 10 wt% MCR; w/b = 0.4; SP = 0.2 wt%; milling speed 500 rpm, 60 min, solid/liquid ratio 1/2.5","GRAPH-DERIVED: 1d ~22 MPa, 3d ~34 MPa, 7d ~42 MPa, 28d ~49 MPa (+19.9% at 1d, +24.7% at 3d relative to Ref.)"
79,Highly reactive carbonated recycled concrete fines prepared via mechanochemical carbonation: Influence on the early performance of cement composites,MCR20,20 wt%,Mechanochemical Carbonation (MC),"80 wt% OPC, 20 wt% MCR; w/b = 0.4; SP = 0.3 wt%; milling speed 500 rpm, 60 min, solid/liquid ratio 1/2.5","GRAPH-DERIVED: 1d ~19 MPa, 3d ~34 MPa, 7d ~40 MPa, 28d ~47 MPa (+5.9% at 1d, +25.1% at 3d relative to Ref.)"
79,Highly reactive carbonated recycled concrete fines prepared via mechanochemical carbonation: Influence on the early performance of cement composites,WCR10,10 wt%,Wet Carbonation,"90 wt% OPC, 10 wt% WCR; w/b = 0.4; SP = 0.1 wt%; magnetic stirrer, 2 h, solid/liquid ratio 1/10","GRAPH-DERIVED: 1d ~19 MPa, 3d ~30 MPa, 7d ~39 MPa, 28d ~48 MPa (+4.5% at 1d, +12.0% at 3d relative to Ref.)"
80,Assessment of the potential use of construction and demolition waste (CDW) fines as eco-pozzolan in binary and ternary cements,REF,0%,,"w/b = 0.40, SP = 0.05%",7d: 47.7 MPa; 28d: 61.1 MPa; 90d: 61.4 MPa
80,Assessment of the potential use of construction and demolition waste (CDW) fines as eco-pozzolan in binary and ternary cements,5CDW,5% CDW,,"w/b = 0.40, SP = 0.06%",7d: 42.1 MPa; 28d: 51.3 MPa; 90d: 55.0 MPa
80,Assessment of the potential use of construction and demolition waste (CDW) fines as eco-pozzolan in binary and ternary cements,10CDW,10% CDW,,"w/b = 0.40, SP = 0.06%",7d: 31.2 MPa; 28d: 42.4 MPa; 90d: 43.7 MPa
80,Assessment of the potential use of construction and demolition waste (CDW) fines as eco-pozzolan in binary and ternary cements,15CDW,15% CDW,,"w/b = 0.40, SP = 0.06%",7d: 25.1 MPa; 28d: 42.6 MPa; 90d: 44.2 MPa
80,Assessment of the potential use of construction and demolition waste (CDW) fines as eco-pozzolan in binary and ternary cements,20CDW,20% CDW,,"w/b = 0.40, SP = 0.08%",7d: 30.2 MPa; 28d: 40.5 MPa; 90d: 40.8 MPa
80,Assessment of the potential use of construction and demolition waste (CDW) fines as eco-pozzolan in binary and ternary cements,50MK,50% MK,,"w/b = 0.40, SP = 0.60%",7d: 52.5 MPa; 28d: 53.8 MPa; 90d: 51.7 MPa
80,Assessment of the potential use of construction and demolition waste (CDW) fines as eco-pozzolan in binary and ternary cements,5CDW/45MK,5% CDW + 45% MK,,"w/b = 0.40, SP = 0.60%",7d: 54.1 MPa; 28d: 55.1 MPa; 90d: 52.8 MPa
80,Assessment of the potential use of construction and demolition waste (CDW) fines as eco-pozzolan in binary and ternary cements,10CDW/40MK,10% CDW + 40% MK,,"w/b = 0.40, SP = 0.55%",7d: 46.2 MPa; 28d: 53.4 MPa; 90d: 51.3 MPa
80,Assessment of the potential use of construction and demolition waste (CDW) fines as eco-pozzolan in binary and ternary cements,15CDW/35MK,15% CDW + 35% MK,,"w/b = 0.40, SP = 0.55%",7d: 43.6 MPa; 28d: 44.3 MPa; 90d: 41.6 MPa
80,Assessment of the potential use of construction and demolition waste (CDW) fines as eco-pozzolan in binary and ternary cements,20CDW/30MK,20% CDW + 30% MK,,"w/b = 0.40, SP = 0.50%",7d: 36.8 MPa; 28d: 44.1 MPa; 90d: 45.3 MPa
80,Assessment of the potential use of construction and demolition waste (CDW) fines as eco-pozzolan in binary and ternary cements,30CDW/20MK,30% CDW + 20% MK,,"w/b = 0.40, SP = 0.50%",7d: 37.5 MPa; 28d: 41.7 MPa; 90d: 39.0 MPa
80,Assessment of the potential use of construction and demolition waste (CDW) fines as eco-pozzolan in binary and ternary cements,40CDW/10MK,40% CDW + 10% MK,,"w/b = 0.40, SP = 0.45%",7d: 27.2 MPa; 28d: 36.6 MPa; 90d: 36.2 MPa
