Repository: Laxmidhar9823/Google-project-Civil

File: Data/pipeline_rcf/out/papers_wide.csv (part 5 of 5)
%, Pressure: 0.1 MPa",,,,,,,,,,,,,,0.4,,Plotted as cumulative and volume distributions in Figure 1,,,,CRP: 55.41; CR (RP): 22.23,µm,,,,,CRP: 0.56; CR (RP): 0.86,m²/g,,,,,,,,,,,,,,,,,,,,,,,,,,,,,"CH (Calcium Hydroxide): 12.46 (RP), 4.03 (CRP); CaCO3 (Calcium Carbonate): 8.30 (RP), 52.30 (CRP)",wt%,"RP: CH, ettringite (AFt), C2S, C3S; CRP: CaCO3",,"RP: 12.46% CH, 8.30% CaCO3; CRP: 4.03% CH, 52.30% CaCO3",wt%,Amorphous silica gel layer covers CRP surface,,Silica gel on the surface of CRP reacts with CH,,,,,,,,Zeta potential curves as a function of Ca2+ concentration,mV,"30, 40",%,,,,,,,,,,,,,,,,,,,,,,
21,Study on Properties of Waste Concrete Powder by Thermal Treatment and Application in Mortar,"Yuwu Sui, Chuping Ou, Shu Liu, Jinshuai Zhang and Qingbo Tian",Applied Sciences,2020,10.3390/app10030998,Waste concrete powder (WCP),,Used concrete made before 2015,,"Crushing, screening, and grinding",,<0.125 mm,mm,Thermal treatment,,,,,,"200, 400, 600, 700, 800",°C,3,h,,,,,,,Labor heating furnace,,0.5,,,,,,,,3.08 (at 700 °C); 17.85 (at 600 °C),µm,Distributed from 0.84 to 30,µm,,,,,,,,,,,,,20.50,%,56.75,%,8.42,%,3.99,%,3.84,%,3.49,%,0.49,%,1.08,%,1.04,%,P2O5: 0.13,%,"Larnite (β-C2S), calcium silicates (Ca3SiO5 and Ca2SiO4), Quartz, Calcite",,,,,,,,,,See Activity Index entries in Table 3,%,Endothermic peak from about 700 to 900,°C,"Free calcium oxide content: 0.1 (unheated), 0.15 (200 °C), 0.2 (400 °C), 0.4 (600 °C), 0.8 (700 °C), 3.6 (800 °C)",%,30,%,30 (WCP treated at 700 °C),%,"3-Day:
Control: ~41.5 (GRAPH-DERIVED)
10% FHH: ~38.9 (GRAPH-DERIVED)
20% FHH: ~34.9 (GRAPH-DERIVED)
30% FHH: ~31.0 (GRAPH-DERIVED)
10% FHC: ~38.9 (GRAPH-DERIVED)
20% FHC: ~36.5 (GRAPH-DERIVED)
30% FHC: ~32.9 (GRAPH-DERIVED)

28-Day:
Control: ~48.0 (GRAPH-DERIVED)
10% FHH: 46.8 (GRAPH-DERIVED)
20% FHH: ~37.6 (GRAPH-DERIVED)
30% FHH: ~36.2 (GRAPH-DERIVED)
10% FHC: ~47.5 (GRAPH-DERIVED)
20% FHC: ~43.8 (GRAPH-DERIVED)
30% FHC: ~38.7 (GRAPH-DERIVED)

56-Day:
Control: ~54.0 (GRAPH-DERIVED)
10% FHH: ~50.0 (GRAPH-DERIVED)
20% FHH: ~44.2 (GRAPH-DERIVED)
30% FHH: ~41.1 (GRAPH-DERIVED)
10% FHC: ~52.2 (GRAPH-DERIVED)
20% FHC: ~47.0 (GRAPH-DERIVED)
30% FHC: ~42.0 (GRAPH-DERIVED)",MPa,,%,,,,,"Control: 140
10% FHH: 148
20% FHH: 149
30% FHH: 147
10% FHC: 148
20% FHC: 146
30% FHC: 145",min,"Control: 210
10% FHH: 249
20% FHH: 290
30% FHH: 256
10% FHC: 256
20% FHC: 272
30% FHC: 257",min,"7-Day:
Control: ~7.3 (GRAPH-DERIVED)
10% FHH: ~8.5
20% FHH: ~7.8 (GRAPH-DERIVED)
30% FHH: 7.5
10% FHC: ~7.7 (GRAPH-DERIVED)
20% FHC: ~7.6 (GRAPH-DERIVED)
30% FHC: 7.4

28-Day:
Control: ~8.5 (GRAPH-DERIVED)
10% FHH: ~8.8 (GRAPH-DERIVED)
20% FHH: ~8.1 (GRAPH-DERIVED)
30% FHH: ~8.0 (GRAPH-DERIVED)
10% FHC: ~8.7
20% FHC: ~8.7
30% FHC: ~8.7

56-Day:
Control: ~9.2 (GRAPH-DERIVED)
10% FHH: ~9.8
20% FHH: ~8.9 (GRAPH-DERIVED)
30% FHH: ~8.5 (GRAPH-DERIVED)
10% FHC: ~8.7 (GRAPH-DERIVED)
20% FHC: ~8.7 (GRAPH-DERIVED)
30% FHC: ~8.7 (GRAPH-DERIVED)",MPa,10% FHH (7-Day): +16.2%,%,,,,
86,Performance of concrete containing waste demolished concrete powder as a partial substitute for cement,"Muhammad Haroon, Raja Bilal Nasar Khan and Anwar Khitab",International Journal of Building Pathology and Adaptation,2025,10.1108/IJBPA-01-2024-0002,Waste demolished concrete powder (WDP),,Demolished concrete from a local building that collapsed during a recent earthquake,,Ball milling operation and grinding,,Passed through sieve # 200 (75 µm),,Thermal activation / Thermal pre-treatment,,825°C temperature,°C,,,825,°C,,,Ball milling and grinding,,,,,,,,0.6,,30% finer than 75 µm; 60% finer than 0.4 mm,%,,,,,,,,,,,,,,,,,2.46,,,,45.48 (Before heat treatment); 44.15 (After heat treatment),%,37.07 (Before heat treatment); 38.84 (After heat treatment),%,8.37 (Before heat treatment); 9.08 (After heat treatment),%,4.79 (Before heat treatment); 4.10 (After heat treatment),%,,,1.94 (Before heat treatment); 1.58 (After heat treatment),%,,,1.43 (Before heat treatment); 1.45 (After heat treatment),%,,,"TiO2: 0.56 (Before), 0.46 (After); MnO: 0.09 (Before), 0.09 (After); SrO: 0.08 (Before), 0.08 (After); ZnO: 0.11 (Before), 0.06 (After); Cr2O3: 0.05 (Before), 0.05 (After); V2O5: 0.02 (Before), 0.02 (After)",%,"Calcium silicate, Calcite",,,,,,,,,,,,,,Lower cementing value due to presence of lime / reduced crystallinity upon heating,,20,%,,,C0 (7-day): 9; C20 (7-day): 8.1; C0 (28-day): 17.5; C20 (28-day): 14,MPa,7-day: 90; 28-day: 80,%,,,,,,,,,C0 (7-day): 2.9; C20 (7-day): 2.7; C0 (28-day): 4.9; C20 (28-day): 4.2,MPa,7-day: 94; 28-day: 86,%,,,,
87,Hydration characteristics of cement blended with thermally reactivated recycled concrete demolition waste,"Tamer H. A. Hasanin, Sultan A. Alsahli, Hamud A. Altaleb, Basmah H. Alshammari & M. A. Tantawy",Scientific Reports,2026,https://doi.org/10.1038/s41598-025-31881-7,Concrete demolition waste (CDW) / Fine activated CDW / Separated fine cement,,Concrete demolition waste,,"Grinding and crushing with a hammer, followed by grinding with an electric mill and screening through two screens",,Screen opening sizes: 1.25 mm and 0.25 mm,mm,Thermal treatment (calcination),,Heating rate: 10 °C/min,°C/min,,,"300 to 900 (specifically tested at 300, 500, 700, 900)",°C,2.5,h,,,,,,,Air cooling after furnace removal,,0.50,,"PSD curves shown in Fig. 3 for CDW, CDW300, CDW500, CDW700, CDW900",,,,,,,,,,CDW: 851; CDW300: 836; CDW500: 768; CDW700: 751; CDW900: 1046,m²/kg,,,,,,,,,,,25.75,Wt%,52.18,Wt%,2.38,Wt%,1.86,Wt%,2.51,Wt%,2.16,Wt%,0.46,Wt%,0.62,Wt%,11.65,Wt%,Cl: 0.21,Wt%,"Quartz, Calcite, Portlandite, Feldspar, Mica, Calcium silicate phases",,"Approximate composition: 46% hydration products, 13% portlandite, 7% carbonation products, 3% moisture, 34% unhydrated cement and fine aggregate",%,,,"At 500 °C, acts as a mild pozzolan; activation at 700 °C improves silica and alumina availability.",,,,,,,,"Weight loss results from TGA up to 900 °C: 100 °C (3% moisture loss), 300 °C (5.4% loss), 600 °C (8.5% loss), 900 °C (11.7% loss).",%,"10, 20, 30, 40",%,20–30% (general optimal); 10–20% (best application strategy),%,"GRAPH-DERIVED: 3-day (30–65), 7-day (40–80), 28-day (60–110) across 10–40R300 mixes",kg/cm²,,,,,,,,,,,,,,,,,,
88,The Effect of Activation Methods on the Mechanical Properties of Cement Mortars with Recycled Powder from Concrete Waste as a Cement Partial Replacement: A Review,"Kubilay Kaptan, Sandra Cunha, José Aguiar",Sustainability,2025,10.3390/su17104502,"RP, recycled powder, RCP, recycled concrete powder, RFP, recycled fine powder, WCP, waste concrete powder, RCF, recycled concrete fine, WCBP, waste concrete-brick powder",,Concrete waste / Construction and Demolition Waste (CDW),,"Crushing, sieving, ball milling, dry-grinding, wet-grinding",,"Grinding time: 20–40 min (dry-grinding), 60–80 min (wet-grinding), 30 min, 45 min, 60 min, 75 min, 90 min, 0 h, 0.5 h, 2 h, 6 h",min / hours,"Mechanical, thermal, chemical, carbonation, mineral addition, nano-activation",,"Thermal activation temperatures, chemical activator dosages/modulus, carbonation cycles, nanomaterial content",,"Cyclic carbonation, CO2 treatment",,"100°C, 200°C, 300°C, 400°C, 500°C, 600°C, 700°C, 800°C, 900°C, 1000°C, 1200°C",°C,,,"Ball milling, dry grinding, wet grinding",,"20 min, 30 min, 40 min, 45 min, 50 min, 60 min, 75 min, 80 min, 90 min, 0.5 h, 2 h, 6 h",min / hours,,,"Chemical activators: CaO, NaOH, Ca(OH)2, CaSO4, Na2SO4, NaCl, CaCl2, water glass, Tannic acid (TA); Nano-activators: Nano-silica (NS)",% / modulus,,,Particles under 0.15 mm / 150 µm; Particles less than 10 µm,mm / µm,,,> 75,µm,,,,,,,,,,,Elevated / High,,,,,,Reported present,,Reported present,,,,,,,,,,,,,,,,,,"Calcite (CaCO3), quartz (SiO2), AFt, AFm, portlandite (CH), C-S-H, unhydrated cement particles",,"Calcite, quartz, AFt, AFm, portlandite, C-S-H",,"Amorphous SiO2, amorphous phase transformation upon grinding",,"Low / Minimal activity without activation; enhances via grinding, thermal, or chemical treatment",,,,> 60% to < 70% (after 45 min grinding); > 80% (post thermal and chemical activation),%,,,Secondary hydration with CH,,"2.4%, 2.6%, 5%, 6.1%, 7%, 7.5%, 10%, 12.5%, 15%, 20%, 22.5%, 25%, 30%, 35%, 40%, 45%, 50%, 60%, 75%, 80%, 90%, 100%",%,20% to 30%,%,"Mechanical Activation:
- ≤30% RP (7d): 34.6 MPa
- >30% RP (7d): 18.5 MPa
- ≤30% RP (28d): 52.1 MPa
- >30% RP (28d): 28.5 MPa
- ≤30% RP (90d): 62.2 MPa
- >30% RP (90d): 42.5 MPa
- 10% RP (28d): 45.6 MPa
- 30% RP (28d): 32.3 MPa
- 50% RP (28d): 18.3 MPa

Thermal Activation:
- Unactivated / 20°C (28d): 31.06 MPa
- 400°C (28d): 32.42 MPa
- 600°C (28d): 33.93 MPa
- 700°C (28d): 34.7 MPa
- 800°C (28d): 36.92 MPa
- <600°C (7d): 15.7 MPa
- ≥600°C (7d): 22.9 MPa
- <600°C (28d): 36.8 MPa
- ≥600°C (28d): 41.7 MPa

Chemical Activation:
- ≤2% Chemical component (7d): 24.2 MPa
- >2% Chemical component (7d): 20.0 MPa
- ≤2% Chemical component (28d): 31.7 MPa
- >2% Chemical component (28d): 27.2 MPa

Nano Activation:
- ≤2% Nanosilica (7d): 23.0 MPa
- >2% Nanosilica (7d): 18.0 MPa
- ≤2% Nanosilica (28d): 37.6 MPa
- >2% Nanosilica (28d): 31.7 MPa",MPa,"Mechanical Activation:
Linear models reported:
- 7d: Cr = 1 - 0.0107 × PRP + 1.0378 (R² = 0.89)
- 28d: Cr = 1 - 0.0103 × PRP + 1.0151 (R² = 0.84)
- 90d: Cr = 1 - 0.0105 × PRP + 1.0397 (R² = 0.94)",% / ratio,,,,,,,,,"Mechanical Activation:
- ≤30% RP (7d): 4.0 MPa
- >30% RP (7d): 2.3 MPa
- ≤30% RP (28d): 6.6 MPa
- >30% RP (28d): 3.7 MPa
- ≤30% RP (90d): 9.5 MPa
- >30% RP (90d): 5.6 MPa
- 10% RP (28d): 7.3 MPa
- 30% RP (28d): 4.9 MPa
- 50% RP (28d): 3.0 MPa

Thermal Activation:
- <600°C (7d): 3.3 MPa
- ≥600°C (7d): 4.4 MPa
- <600°C (28d): 7.5 MPa
- ≥600°C (28d): 8.8 MPa",MPa,"Mechanical Activation:
Linear models reported:
- 7d: Fr = 1 - 0.0106 × PRP + 1.0370 (R² = 0.73)
- 28d: Fr = 1 - 0.0086 × PRP + 1.0511 (R² = 0.71)
- 90d: Fr = 1 - 0.0093 × PRP + 1.0605 (R² = 0.84)",% / ratio,,,,
89,Effect of recycled concrete powder on the rheological properties of cement paste: New findings,"Tian Li, Rita Nogueira, Jorge de Brito, Paulina Faria, Jiaping Liu",Cement and Concrete Composites,2025,10.1016/j.cemconcomp.2024.105873,Recycled concrete powder (RCP),,Waste concrete with a strength class of 60 MPa and an age of 15 years,,Crushing and sieving,,Sieved to obtain a particle size less than 75 µm,,,,,,,,,,,,,,,,,,,,0.3,,Figure 1,,2.504,µm,29.881,µm,81.52,µm,,,2630,cm²/g,,,,,,,,,,,61.182,%,8.234,%,15.207,%,7.176,%,2.574,%,0.172,%,1.457,%,3.088,%,,,TiO2: 0.909,%,,,,,,,,,,,,,,,,,"0, 5, 10, 15, 20, 25",%,,,,,,,,,,,,,,,,,,,,,,
90,Developing fully recycled alkali-activated mortar made with waste concrete fines as a substitute for both binder and sand: Multi-properties evaluation,"Zhiming Ma, Yuanhui Wu, Kun Fang, Youchao Zhang, Changqing Wang",Construction and Building Materials,2025,https://doi.org/10.1016/j.conbuildmat.2025.141323,Waste concrete fines (WCF) / WCF,,"Waste concrete obtained from a building demolition site in Yangzhou, China",,"Drying, jaw crushing, ball mill coarse grinding, and sieving",,Particle size < 150 µm,µm,Sodium silicate solution (alkali activation),,"1.4 silica modulus, 8.0% alkali dosage",%,,,,,,,,,,,,,,,0.4,,Particle size < 150 µm; Cumulative and difference distributions shown in Fig. 1(c),µm / %,,,,,,,Similar average particle size to GGBS and FA,,,,,,,,,,,,,,Reported present as component / mineral constituent,,,,,,,,,,,,,,,,,,"Calcium, silicon, and aluminum elements",,"Quartz (SiO2), Calcite (CaCO3), Portlandite (Ca(OH)2), Ettringite, Gypsum",,"SiO2, CaCO3, Ca(OH)2, ettringite, hydrated C-S-H gel / C-S-H",,Hydrated C-S-H gel,,Exhibited certain alkali-activation activity / supplementary cementitious material characteristics and pozzolanic activity,,,,,,,,Secondary polymerization reaction of C-S-H in WCF generating new C(N)-A-S-H gels,,"30%, 50%, 70%, 100% (for GGBS-FA binders)",%,30%–50% (GRAPH-DERIVED),%,"3-day:
AAM-Control: 46.2
WCF-30FG: 42.0
WCF-50FG: 38.8
WCF-70FG: 30.2
WCF-100FG: 19.1
WCF-30NS: 51.8
WCF-50NS: 53.7
WCF-70NS: 55.9
WCF-100NS: 56.8
30FG+30NS: 46.3
50FG+50NS: 42.1
70FG+70NS: 32.5
100FG+100NS: 21.3
100FG+30NS: 23.5
100FG+50NS: 25.8
100FG+70NS: 27.9
100NS+30FG: 52.1
100NS+50FG: 45.3
100NS+70FG: 35.8

28-day:
AAM-Control: 69.3
WCF-30FG: 63.1
WCF-50FG: 58.2
WCF-70FG: 45.3
WCF-100FG: 28.7
WCF-30NS: 77.7
WCF-50NS: 80.6
WCF-70NS: 83.9
WCF-100NS: 85.2
30FG+30NS: 69.4
50FG+50NS: 63.0
70FG+70NS: 48.2
100FG+100NS: 37.3
100FG+30NS: 31.2
100FG+50NS: 33.5
100FG+70NS: 35.1
100NS+30FG: 78.1
100NS+50FG: 68.2
100NS+70FG: 52.4",MPa,"WCF as Binder Replacement (28d):
WCF-30FG: -9.0% (91.0% of control)
WCF-50FG: -16.0% (84.0% of control)
WCF-70FG: -34.7% (65.3% of control)
WCF-100FG: -58.6% (41.4% of control)

WCF as Sand Replacement (28d):
WCF-30NS: +12.1% (112.1% of control)
WCF-50NS: +16.3% (116.3% of control)
WCF-70NS: +21.0% (121.0% of control)
WCF-100NS: +22.9% (122.9% of control)",%,,,,,Reduced / shortened setting time (exact value not reported),,,,"28-day:
AAM-Control: 9.8 (or ~9.7–9.8)
WCF-30FG: 9.3
WCF-50FG: 8.4
WCF-70FG: 6.9
WCF-100FG: 5.1
WCF-30NS: 10.4
WCF-50NS: 11.0
WCF-70NS: 10.3
WCF-100NS: 9.9
100FG+100NS: 5.3
(Other mix flexural strengths shown in Figs. 6, 7, 8)",MPa,"WCF as Binder Replacement (28d):
WCF-30FG: -5.1% (94.9% of control)
WCF-50FG: -14.5% (85.5% of control)
WCF-70FG: -29.3% (70.7% of control)
WCF-100FG: -48.1% (51.9% of control)

WCF as Sand Replacement (28d):
WCF-30NS: +5.8% (105.8% of control)
WCF-50NS: +11.8% (111.8% of control)
WCF-70NS: +5.4% (105.4% of control)
WCF-100NS: +1.4% (101.4% of control)",%,"28-day Drying Shrinkage:
AAM-Control: 0.497% (or ~0.50%)
WCF-30FG: ~0.65%
WCF-50FG: ~0.89%
WCF-70FG: ~1.13%
WCF-100FG: 1.516%
WCF-30NS: ~0.466%
WCF-50NS: ~0.456%
WCF-70NS: ~0.500%
WCF-100NS: 0.554%",%,"WCF as Binder Replacement (28d):
WCF-30FG: +31.6%
WCF-50FG: +78.2%
WCF-70FG: +126.7%
WCF-100FG: +204.9%

WCF as Sand Replacement (28d):
WCF-30NS: -6.2%
WCF-50NS: -8.3%
WCF-70NS: +0.5%
WCF-100NS: +11.5%",%
91,Influence of particle size and content of recycled concrete powder on the hydration and compressive strength of Portland cement-based materials,"Alice Vilela Nair, Nahúm Gamalier Cayo Chileno, Joaquin Humberto Aquino Rocha, Romildo Dias Toledo Filho",Innovative Infrastructure Solutions,2025,https://doi.org/10.1007/s41062-025-02286-2,Recycled Concrete Powder (RCP),,"Concrete waste from a precast concrete facility in Rio de Janeiro, Brazil",,Sieving and steel ball mill grinding,,"Mesh size: #100 mesh (150 µm); Milling type: steel ball mill; Grinding durations: 0 min (RCP1), 30 min (RCP2), 120 min (RCP3)",,Mechanical grinding,,"Grinding durations: 30 min (RCP2), 120 min (RCP3)",,,,,,,,Steel ball mill grinding,,"0 min (RCP1), 30 min (RCP2), 120 min (RCP3)",min,,,,,0.40,,,,"RCP1: 9.17
RCP2: 1.98
RCP3: 1.29",µm,"RCP1: 74.79
RCP2: 13.94
RCP3: 9.57",µm,"RCP1: 199.84
RCP2: 54.65
RCP3: 44.86",µm,,,,,,,,,,,"RCP1: 2.69
RCP2: 2.68
RCP3: 2.68",g/cm³,,,"RCP1: 18.23
RCP2: 18.32
RCP3: 17.75",%,"RCP1: 50.67
RCP2: 49.53
RCP3: 50.03",%,"RCP1: 11.64
RCP2: 12.42
RCP3: 10.75",%,"RCP1: 5.11
RCP2: 5.48
RCP3: 6.51",%,,,"RCP1: 2.21
RCP2: 2.01
RCP3: 1.98",%,,,"RCP1: 2.01
RCP2: 2.40
RCP3: 2.61",%,"RCP1: 8.52
RCP2: 8.40
RCP3: 8.42",%,"Others: RCP1: 1.61, RCP2: 1.44, RCP3: 1.95",%,"Calcite, Quartz, Muscovite",,,,,,Non-pozzolanic according to ASTM C618,,,,,,"At 3 h: 95PC5RCP1: 13.22, 90PC10RCP1: 10.22, 85PC15RCP1: 10.20, 95PC5RCP2: 11.48, 90PC10RCP2: 11.76, 85PC15RCP2: 12.06, 95PC5RCP3: 11.67, 90PC10RCP3: 11.74, 85PC15RCP3: 12.12
At 6 h: 95PC5RCP1: 64.97, 90PC10RCP1: 52.99, 85PC15RCP1: 51.20, 95PC5RCP2: 61.33, 90PC10RCP2: 60.32, 85PC15RCP2: 62.02, 95PC5RCP3: 60.12, 90PC10RCP3: 60.12, 85PC15RCP3: 62.32
At 12 h: 95PC5RCP1: 170.87, 90PC10RCP1: 159.21, 85PC15RCP1: 152.73, 95PC5RCP2: 172.46, 90PC10RCP2: 167.08, 85PC15RCP2: 164.11, 95PC5RCP3: 172.52, 90PC10RCP3: 167.32, 85PC15RCP3: 164.47
At 24 h: 95PC5RCP1: 234.53, 90PC10RCP1: 224.27, 85PC15RCP1: 215.61, 95PC5RCP2: 237.50, 90PC10RCP2: 234.21, 85PC15RCP2: 222.99, 95PC5RCP3: 237.61, 90PC10RCP3: 235.10, 85PC15RCP3: 223.61
At 72 h: 95PC5RCP1: 300.63, 90PC10RCP1: 290.90, 85PC15RCP1: 281.44, 95PC5RCP2: 303.41, 90PC10RCP2: 294.51, 85PC15RCP2: 286.59, 95PC5RCP3: 303.76, 90PC10RCP3: 294.74, 85PC15RCP3: 288.05
At 168 h: 95PC5RCP1: 325.95, 90PC10RCP1: 316.02, 85PC15RCP1: 306.17, 95PC5RCP2: 328.99, 90PC10RCP2: 319.45, 85PC15RCP2: 310.75, 95PC5RCP3: 329.58, 90PC10RCP3: 319.96, 85PC15RCP3: 317.80",J/g cement,,,"5%, 10%, 15%",%,"Up to 10% (using finest RCP fraction, RCP3)",%,"7 Days: Reference: 59.62; 95PC5RCP1: 60.91; 90PC10RCP1: 59.33; 85PC15RCP1: 52.88; 95PC5RCP2: 59.94; 90PC10RCP2: 57.98; 85PC15RCP2: 51.37; 95PC5RCP3: 61.70; 90PC10RCP3: 55.89; 85PC15RCP3: 53.05
28 Days: Reference: 76.58; 95PC5RCP1: 72.98; 90PC10RCP1: 68.31; 85PC15RCP1: 53.71; 95PC5RCP2: 69.69; 90PC10RCP2: 62.36; 85PC15RCP2: 62.64; 95PC5RCP3: 72.17; 90PC10RCP3: 70.56; 85PC15RCP3: 64.81
56 Days: Reference: 83.69; 95PC5RCP1: 80.55; 90PC10RCP1: 71.81; 85PC15RCP1: 70.40; 95PC5RCP2: 82.53; 90PC10RCP2: 73.85; 85PC15RCP2: 70.48; 95PC5RCP3: 80.68; 90PC10RCP3: 76.42; 85PC15RCP3: 67.87",MPa,"7 Days: 95PC5RCP1: 102.16%; 90PC10RCP1: 99.51%; 85PC15RCP1: 88.70%; 95PC5RCP2: 100.54%; 90PC10RCP2: 97.25%; 85PC15RCP2: 86.16%; 95PC5RCP3: 103.49%; 90PC10RCP3: 93.74%; 85PC15RCP3: 88.98%
28 Days: 95PC5RCP1: 95.30%; 90PC10RCP1: 89.20%; 85PC15RCP1: 70.13%; 95PC5RCP2: 91.00%; 90PC10RCP2: 81.43%; 85PC15RCP2: 81.79%; 95PC5RCP3: 94.24%; 90PC10RCP3: 92.14%; 85PC15RCP3: 84.63%
56 Days: 95PC5RCP1: 96.25%; 90PC10RCP1: 85.80%; 85PC15RCP1: 84.12%; 95PC5RCP2: 98.61%; 90PC10RCP2: 88.24%; 85PC15RCP2: 84.22%; 95PC5RCP3: 96.40%; 90PC10RCP3: 91.31%; 85PC15RCP3: 81.10%",%,Reference: 338.95; 95PC5RCP1: 325.95; 90PC10RCP1: 316.02; 85PC15RCP1: 306.17; 95PC5RCP2: 328.99; 90PC10RCP2: 319.45; 85PC15RCP2: 310.75; 95PC5RCP3: 329.58; 90PC10RCP3: 319.96; 85PC15RCP3: 317.80,J/g cement,168 h (7 Days): 95PC5RCP1: 96.16% (decreased by 3.84%); 95PC5RCP2: 97.06% (decreased by 2.94%); 95PC5RCP3: 97.24% (decreased by 2.76%),%,,,,,,,,,,,,
92,Durability of cement mortars containing fine demolition wastes as supplementary cementitious materials,"Anna Tokareva, Danièle Waldmann",Construction and Building Materials,2025,https://doi.org/10.1016/j.conbuildmat.2025.141316,"Fine demolition waste powders (Concrete Screenings [CS], Mixed Screenings [MS], Washing Mud [WM])",,"Fine demolition waste provided by Tradecowall (Belgium); screenings of recycled concrete aggregates, recycled mixed aggregates, and mud from recycled mixed aggregates washing",,"Drying, two-stage crushing (jaw crusher and impact mill), and sieving",,Drying temperature: 105 °C; Bottom sieve mesh: 2 mm; Final sieve mesh: 125 µm (fraction used: 0/125 µm),,Thermal activation (calcination),,"Heating rate: 10 °C/min, natural cooling in closed furnace",,,,500,°C,2,hours,,,,,,,,,0.5,,,,,,,,,,,,,,,,"CS before calcination: 5620
MS before calcination: 5316
WM before calcination: 5436
CS after calcination (500 °C): 5539
MS after calcination (500 °C): 5049
WM after calcination (500 °C): 5105",cm²/g,,,"CS before calcination: 2.444
MS before calcination: 2.547
WM before calcination: 2.509
CS after calcination (500 °C): 2.527
MS after calcination (500 °C): 2.591
WM after calcination (500 °C): 2.613",g/cm³,,,"CS: 28.42
MS: 41.94
WM: 44.60",mass-%,"CS: 33.29
MS: 21.24
WM: 17.76",mass-%,"CS: 5.90
MS: 8.10
WM: 9.42",mass-%,"CS: 4.12
MS: 5.51
WM: 5.83",mass-%,"CS: 1.63
MS: 1.11
WM: 1.37",mass-%,"CS: 0.80
MS: 2.56
WM: 1.27",mass-%,"CS: 0.35
MS: 0.47
WM: 0.30",mass-%,"CS: 1.25
MS: 2.15
WM: 2.30",mass-%,"CS: 23.50
MS: 15.60
WM: 15.90",mass-%,"TiO2:
CS: 0.45
MS: 0.77
WM: 0.81
MnO:
CS: 0.12
MS: 0.11
WM: 0.11
P2O5:
CS: 0.17
MS: 0.44
WM: 0.34",mass-%,"Quartz, Calcite, Feldspars, Muscovite, Dolomite, Gypsum, Chlorites",,,,,,,,,,,,,,,,20,%,,,"REF (0%): 60.22
CS105 (20%): 50.19
MS105 (20%): 49.56
WM105 (20%): 47.79
CS500 (20%): 53.45
MS500 (20%): 52.28
WM500 (20%): 51.38",MPa,"REF: 100
CS105: 83
MS105: 82
WM105: 79
CS500: 89
MS500: 87
WM500: 85",%,,,,,,,,,,,,,"REF: 122 (graph-derived)
CS105: 126
MS105: 115
WM105: 134
CS500: 112
MS500: 100
WM500: 112",µm/m,,
93,Improvement of mechanical properties of high-volume recycled powder concrete by a novel compression casting method,"Zhihao Wang, Yu-Fei Wu",Construction and Building Materials,2025,https://doi.org/10.1016/j.conbuildmat.2024.139485,Concrete powder (CP),,"Concrete waste, a by-product of recycled aggregate production",,Finely ground in ball mills and sieved,,Particle size less than 75 µm,µm,,,,,,,,,,,,,,,,,,,0.63; 0.43,,Over 99% < 75 µm,%,,,10.1,µm,,,,,,,,,,,,,,,,,60.53,%,17.51,%,12.15,%,2.72,%,1.17,%,1.37,%,0.73,%,3.03,%,,,TiO2: 0.29; Others: 0.49,%,"Quartz, C-S-H crystals",,"Quartz, C-S-H crystals",,,,High reactivity / Low reactivity compared to OPC,,,,,,Paste with 45% CP reduced cumulative heat release by 33% compared to normal OPC paste at 72 h,%,Heat release rate peak time accelerated,,"15%, 30%, 45%",%,45%,%,20.61 (N-0.63-CP15); 49.69 (C-0.63-CP15); 16.12 (N-0.63-CP30); 42.34 (C-0.63-CP30); 10.90 (N-0.63-CP45); 33.05 (C-0.63-CP45); 39.73 (N-0.43-CP15); 66.77 (C-0.43-CP15); 34.73 (N-0.43-CP30); 64.28 (C-0.43-CP30); 27.00 (N-0.43-CP45); 53.52 (C-0.43-CP45),MPa,N-0.63-CP15: -33%; N-0.63-CP30: -47%; N-0.63-CP45: -64%; N-0.43-CP45: -41%; C-0.63-OPC: +88%; C-0.63-CP15: +141%; C-0.63-CP30: +163%; C-0.63-CP45: +203%; C-0.43-OPC: +68%; C-0.43-CP15: +68%; C-0.43-CP30: +85%; C-0.43-CP45: +98%; C-0.63-CP30 vs N-0.63-OPC: +38%; C-0.43-CP30 vs N-0.43-OPC: +41%,%,,,-33% (for 45% CP paste at 72 h),%,,,,,,,,,,,,
94,Mechanical properties and microstructures of thermally activated ultrafine recycled fine powder cementitious materials,"Muwang Wei, Liuyi Chen, Nengzhong Lei, Huawei Li, Lei Huang",Construction and Building Materials,2025,https://doi.org/10.1016/j.conbuildmat.2025.141195,"Recycled fine powder (RFP), Ultrafine recycled fine powder (URFP), Thermally activated ultrafine recycled fine powder (TAURFP)",,"Recycled fine powder (RFP) provided by Beijing City Green Source Environmental Protection Technology Co., Ltd. / waste concrete",,Ultrafine grinding using a fluidized bed air mill,,Model ZJ-QLM30; Production capacity: 5–20 kg/h,kg/h,Ultrafine mechanical grinding coupled with thermal activation,,Heating rate: 5 °C/min; Target temperature: 700 °C; Duration: 2 h,"°C, min, h",,,700,°C,2,h,Ultrafine grinding via fluidized bed air mill,,,,,,Heating rate of 5 °C/min; Muffle furnace model SXL-1230; Cooled naturally,°C/min,0.50,,"RFP: D10 = 2.24 µm, D50 = 20.17 µm, D90 = 67.89 µm, X = 3.25; URFP: D10 = 1.94 µm, D50 = 4.52 µm, D90 = 9.36 µm, X = 1.64; TAURFP: D10 = 1.03 µm, D50 = 2.94 µm, D90 = 6.08 µm, X = 1.71",µm,RFP: 2.24; URFP: 1.94; TAURFP: 1.03,µm,RFP: 20.17; URFP: 4.52; TAURFP: 2.94,µm,RFP: 67.89; URFP: 9.36; TAURFP: 6.08,µm,,,,,,,,,TAURFP > URFP > RFP; TAURFP water absorption reaches ~200% at 1 min and >225% at 60 min,%,,,,,44.89,Mass fraction (%),26.23,Mass fraction (%),13.28,Mass fraction (%),4.48,Mass fraction (%),5.27,Mass fraction (%),1.07,Mass fraction (%),1.71,Mass fraction (%),1.80,Mass fraction (%),,,Others: 1.26,Mass fraction (%),"Calcite (CaCO3), Quartz (SiO2), Dolomite (CaMg(CO3)2), Albite, Phengite, Vaterite, Orthoclase, Corundum",,"RFP: Quartz 15.50%, Calcite 14.25%, Dolomite 8.75%, Albite 11.75%, Phengite 7.50%, Vaterite 8.63%, Others 5.00%; URFP: Quartz 11.75%, Calcite 13.38%, Dolomite 10.25%, Albite 8.25%, Phengite 11.50%, Vaterite 1.88%, Others 12.75%; TAURFP: Quartz 14.63%, Calcite 10.00%, Dolomite 1.13%, Albite 13.50%, Phengite 11.25%, Vaterite 0.00%, Others 6.63%",%,RFP: 28.63%; URFP: 30.25%; TAURFP: 42.88%,%,Weak pozzolanic effect observed via small active quartz and portlandite consumption,,,,Meets Class I RFP-cement material activity index criteria,,72 h Cumulative Heat: B3 (45% RFP) = 169.46 J/g; C3 (45% URFP) = 181.62 J/g; D3 (45% TAURFP) = 209.05 J/g,J/g,Peak 2 hydration heat release rate: B3 = 0.95 mW/g at 10.4 h; C3 = 1.08 mW/g at 10 h; D3 = 2.97 mW/g at 8.8 h,"mW/g, h","13.9% (62.5g), 30% (135g), 45% (202.5g), 60% (270g)",%,45% (GRAPH-DERIVED) / 45% (for TAURFP),%,"3-day: A0: ~26.4, B1: ~21, C1: ~22, D1: ~24, B2: ~16, C2: ~18, D2: ~21, B3: ~11, C3: ~13.5, D3: ~18, B4: ~7, C4: ~9, D4: ~13.5; 7-day: A0: ~33, B1: ~27, C1: ~29, D1: ~31, B2: ~22, C2: ~25, D2: ~29, B3: ~16, C3: ~20, D3: ~28, B4: ~11, C4: ~14, D4: ~21; 28-day: A0: 44.7 (reported 44.7 MPa in Table 1), B1: ~38, C1: ~41, D1: ~43, B2: ~32, C2: ~36, D2: ~40, B3: 29.1 (or 31.6/21.8 with PS), C3: 31.4 (or 31.4/21.6 with PS), D3: 43.1 (or 41.3/44.7 with PS), B4: ~18, C4: ~23, D4: ~39",MPa,At 45% TAURFP (D3) at 28 days: 96.5% of control (A0); C3 at 28 days: 70.1% of control; C4 at 28 days: 52.9% of control; D4 at 28 days: 89.5% of control,%,Cumulative heat at 72 h (3 days): A0: 215.96; D3: 209.05; C3: 181.62; B3: 169.46,J/g,72 h Cumulative Heat relative to A0: D3 = 96.8%; C3 = 84.1%; B3 = 78.5%,%,,,,,"3-day: A0: ~5.0, B1: ~4.2, C1: ~4.5, D1: ~4.8, B2: ~3.5, C2: ~3.8, D2: ~4.2, B3: ~2.8, C3: ~3.1, D3: ~3.8, B4: ~2.0, C4: ~2.3, D4: ~3.0; 7-day: A0: ~6.2, B1: ~5.2, C1: ~5.6, D1: ~6.0, B2: ~4.2, C2: ~4.8, D2: ~5.3, B3: ~3.3, C3: ~3.8, D3: ~4.9, B4: ~2.5, C4: ~3.0, D4: ~4.0; 28-day: A0: 6.5 (reported 6.5 MPa in Table 1), B1: ~6.0, C1: ~6.2, D1: ~6.4, B2: ~5.0, C2: ~5.4, D2: ~6.1, B3: ~4.0, C3: ~4.8, D3: ~6.0, B4: ~3.1, C4: ~3.8, D4: ~5.2",MPa,,,,,,
95,"Thermal-activated recycled cement powder synergized with fly ash as supplementary cementitious in Portland cement: Strength, microstructure and environmental benefits","Wen-qiang Zhai, Ruo-miao Sun, Yu-dong Xie, Hao-chen Ding, Yilin Su, Zhi-hai He",Construction and Building Materials,2025,https://doi.org/10.1016/j.conbuildmat.2025.141018,Recycled cement powder (RCP),,Waste pure cement paste in the laboratory,,"Crushing using jaw crushers, grinding using a ball mill, screening, and calcination in a muffle furnace",,Jaw crusher crushing (<10 mm); Ball mill grinding for 30 min; Sieving through 75 µm screen,,Thermal activation (calcination),,"Heating rate of 10 °C/min from room temperature to target temperature (650 °C), peak temperature sustained for 2 h, cooling at room temperature",,,,650,°C,2,h,,,,,,,,,0.5,,"d50: 11.6 µm, sieved through 75 µm screen",,,,11.6,µm,,,,,,,,,,,,,,,,,19.46,wt%,56.58,wt%,3.92,wt%,3.15,wt%,2.78,wt%,2.54,wt%,,,,,9.60,wt%,,,"β-C2S, C4AF, Portlandite (Ca(OH)2), CaCO3, f-CaO",,,,,,,,,,,,,,Rehydration / binding capacity of dehydrated phases upon thermal activation,,"0%, 10%, 20%, 30%, 40% (by weight of cement; corresponding to 0%, 8%, 16%, 24%, 32% total binder replacement)",wt%,10,wt%,"RCP0: 24.2 MPa (7 d), 38.1 MPa (28 d), 42.3 MPa (60 d), 44.5 MPa (90 d)
RCP10: 25.5 MPa (7 d), 40.6 MPa (28 d), 45.2 MPa (60 d), 47.7 MPa (90 d)
RCP20: 22.7 MPa (7 d), 35.7 MPa (28 d), 38.5 MPa (60 d), 39.8 MPa (90 d)
RCP30: 20.7 MPa (7 d), 34.5 MPa (28 d), 36.5 MPa (60 d), 37.5 MPa (90 d)
RCP40: 20.7 MPa (7 d), 31.4 MPa (28 d), 34.1 MPa (60 d), 35.2 MPa (90 d)",MPa,"RCP10: 105.37% (7 d), 106.56% (28 d), 106.86% (60 d), 107.19% (90 d)
RCP20: 93.71% (7 d), 93.71% (28 d), 91.02% (60 d), 89.44% (90 d)
RCP30: 85.54% (7 d), 90.11% (28 d), 86.29% (60 d), 84.27% (90 d)
RCP40: 85.40% (7 d), 82.41% (28 d), 80.85% (60 d), 79.10% (90 d)",%,,,,,"RCP0: 382 min
RCP10: 351 min
RCP20: 340 min
RCP30: 326 min
RCP40: 303 min",min,"RCP0: 438 min
RCP10: 417 min
RCP20: 401 min
RCP30: 383 min
RCP40: 358 min",min,,,,,"180-day drying shrinkage strain:
RCP0: ~650 µm/m
RCP10: ~545 µm/m (16.2% lower than RCP0)
RCP20: ~730 µm/m (12.3% higher than RCP0)
RCP30: ~853 µm/m (31.3% higher than RCP0)
RCP40: ~1017 µm/m (56.4% higher than RCP0)",µm/m,"RCP10: 83.8% (180 d)
RCP20: 112.3% (180 d)
RCP30: 131.3% (180 d)
RCP40: 156.4% (180 d)",%
96,"Effect of Thermally Activated Construction and Demolition Waste as Partial Cement Replacement on the Physical, Mechanical, and Durability Properties of Low-Carbon Concrete","Sandra Cunha, Kubilay Kaptan, Adelino Elias Chiaqui, José Aguiar",Buildings,2026,https://doi.org/10.3390/buildings16122320,Hybrid Recycled Powder / Hybrid CDW Recycled Powder / Calcinated CDW Powder,,Mixed Construction and Demolition Waste (CDW) from a licensed waste management facility in Portugal,,"Sieving, Primary Grinding in Los Angeles Abrasion Machine, Secondary Grinding in Electric Grain Mill Grinder",,Sieving: 0-4 mm fraction; Primary Grinding: 11 grinding cycles of 15 min each; Secondary Grinding: 1 cycle of 20 s,,Thermal Treatment (Calcination) and Mechanical Activation (Grinding),,Calcination at 600 °C for 4 h,,,,600,°C,4,h,Impact and abrasion grinding via Los Angeles abrasion machine followed by electric grain mill grinder,,Primary: 165 min (11 cycles × 15 min); Secondary: 20 s (1 cycle),,,,Gradual cooling to ambient temperature within the furnace after thermal activation,,"0.53 (REF, 5CDW, 15CDW), 0.54 (25CDW, 35CDW)",,,,1.5 (Electric Grain Mill) / 2.7 (Los Angeles Machine) / 1.5 (CDW Electric Grain Mill),µm,21.3 (Electric Grain Mill) / 36.5 (Los Angeles Machine),µm,118 (Electric Grain Mill) / 184 (Los Angeles Machine),µm,,,1265 (Electric Grain Mill) / 908.4 (Los Angeles Machine),m²/kg,,,,,,,,,2850 (Calcinated CDW powder) / 2870 (CDW powder),kg/m³,58.3 (Calcinated CDW powder) / 56.7 (CDW powder),%,22.6 (Calcinated CDW powder) / 24.5 (CDW powder),%,6.7 (Calcinated CDW powder) / 10.4 (CDW powder),%,4.2 (Calcinated CDW powder) / 3.3 (CDW powder),%,0 (Calcinated CDW powder) / 1.1 (CDW powder),%,0 (Calcinated CDW powder) / 0.8 (CDW powder),%,0 (Calcinated CDW powder) / 0 (CDW powder),%,1.8 (Calcinated CDW powder) / 2.0 (CDW powder),%,,,Titanium Oxide (TiO2): 0.6% (Calcinated) / 0.6% (CDW); Phosphorus Pentoxide (P2O5): 5.6% (Calcinated) / 0% (CDW); Manganese Oxide (MnO): 0.1% (Calcinated) / 0% (CDW),%,,,,,,,SCM oxide sum (SiO2 + Al2O3 + Fe2O3): 69.2% (Calcinated CDW powder) / 70.4% (Uncalcined CDW powder),%,,,"28-day relative values: 92.8% (5CDW), 77.1% (15CDW), 63.6% (25CDW), 59.5% (35CDW)",%,,,,,"5, 15, 25, 35",%,"15–25 (15% for overall optimal balance including capillary absorption, strength activity, and durability threshold)",%,"28 Days: 43.7 (REF), 40.9 (5CDW), 37.6 (15CDW), 34.8 (25CDW), 26.0 (35CDW); 90 Days: 45.7 (REF), 48.0 / 47.9 [GRAPH-DERIVED], 43.0 [GRAPH-DERIVED], 31.9 (25CDW), 28.8 (35CDW)",MPa,"28 Days: 93.6% (5CDW), 86.0% (15CDW), 79.6% (25CDW), 59.5% (35CDW) [or SAI values: 92.8%, 77.1%, 63.6%, 59.5%]; 90 Days: 105.0% (5CDW), 94.1% (15CDW), 69.8% (25CDW), 63.0% (35CDW)",%,,,,,,,,,"28 Days: 6.1 (REF), 5.7 (5CDW), 5.5 (15CDW), 5.5 (25CDW), 4.8 (35CDW); 90 Days: 6.2 (REF), 6.1 (5CDW), 5.9 (15CDW), 6.5 (25CDW), 5.4 (35CDW)",MPa,"28 Days: 93.4% (5CDW), 90.2% (15CDW), 90.2% (25CDW), 78.7% (35CDW); 90 Days: 98.4% (5CDW), 95.2% (15CDW), 104.8% (25CDW), 87.1% (35CDW)",%,,,,
97,Influence of thermally activated artificial concrete fines composition on concrete long-term behavior,"Jan P. Höffgen, Marius Schmitt, Frank Dehn",Journal of Building Engineering,2026,https://doi.org/10.1016/j.jobe.2026.115767,Artificial concrete fines / artificial fines,,"Cast prisms (40 × 40 × 160) mm³ from CEM I-paste, FA/slag blends, and sand/aggregate blends, cured for at least 9 months",,"Drying, grinding, and thermal activation",,"Drying temperature: 105°C, Grinding mill tube temp: ≤ 100°C",,Thermal activation (and unactivated/ground variant),,"Heating ramp: 5 K/min, passive cooling",,,,"400°C, 600°C (also unactivated ground variant at 100°C)",°C,6,h,Industrial mill grinding,,,,,,Stored in sealed containers with drying agent when reaching 100°C,,"0.35, 0.38, 0.39, 0.41, 0.43, 0.45, 0.47, 0.50",,"Particle sizes at 10 v%, 50 v%, and 90 v% cumulatively passing reported",,CEM-100: 2.0; CEM-400: 2.1; CEM-600: 1.8; FA0-600: 2.3; S0-600: 2.1; RS75-600: 1.7; RS50-100: 1.9; RS50-400: 1.9; RS50-600: 1.9; LS50-600: 1.6; GW50-600: 1.7,µm,CEM-100: 14.8; CEM-400: 16.2; CEM-600: 14.0; FA0-600: 23.6; S0-600: 21.5; RS75-600: 13.5; RS50-100: 15.3; RS50-400: 14.7; RS50-600: 14.5; LS50-600: 12.6; GW50-600: 12.4,µm,CEM-100: 51.8; CEM-400: 60.8; CEM-600: 51.1; FA0-600: 76.7; S0-600: 76.0; RS75-600: 51.5; RS50-100: 50.8; RS50-400: 49.3; RS50-600: 49.7; LS50-600: 74.7; GW50-600: 51.5,µm,,,,,CEM-100: 18.42; CEM-400: 14.08; CEM-600: 14.55; FA0-600: 11.09; S0-600: 10.48; RS75-600: 7.53; RS50-100: 6.51; RS50-400: 5.45; RS50-600: 5.41; LS50-600: 6.13; GW50-600: 7.98,m²/g,,,,,,,Particle density ρp: CEM-100: 2.35; CEM-400: 2.45; CEM-600: 2.69; FA0-600: 2.72; S0-600: 2.77; RS75-600: 2.77; RS50-100: 2.54; RS50-400: 2.59; RS50-600: 2.59; LS50-600: 2.73; GW50-600: 2.72,kg/dm³,Total SiO2: CEM-100: 16.9; CEM-400: 18.0; CEM-600: 19.2; FA0-600: 29.0; S0-600: 28.0; RS75-600: 39.6; RS50-100: 53.3; RS50-400: 59.1; RS50-600: 60.1; LS50-600: 12.0; GW50-600: 56.1,wt%,Total CaO: CEM-100: 51.4; CEM-400: 54.0; CEM-600: 58.1; FA0-600: 43.0; S0-600: 50.1; RS75-600: 40.8; RS50-100: 21.1; RS50-400: 21.8; RS50-600: 22.0; LS50-600: 49.4; GW50-600: 18.2,wt%,,,,,,,,,,,,,,,Carbon (C): CEM-100: 1.0; CEM-400: 1.2; CEM-600: 1.3; FA0-600: 0.9; S0-600: 0.8; RS75-600: 1.0; RS50-100: 1.0; RS50-400: 1.1; RS50-600: 1.1; LS50-600: 7.6; GW50-600: 0.6,wt%,,,Free CaO (f-CaO): CEM-100: 12.8; CEM-400: 11.7; CEM-600: 7.1; FA0-600: 0.1; S0-600: 0.8; RS75-600: 1.8; RS50-100: 3.5; RS50-400: 2.9; RS50-600: 0.0; LS50-600: 0.1; GW50-600: 0.1,wt%,,,Reactive SiO2: CEM-100: 16.2; CEM-400: 17.2; CEM-600: 18.6; FA0-600: 26.4; S0-600: 24.1; RS75-600: 18.1; RS50-100: 7.8; RS50-400: 12.5; RS50-600: 14.1; LS50-600: 9.2; GW50-600: 22.9,wt%,,,k-values: CEM-100: 0.20; CEM-400: 0.66; CEM-600: 1.00; FA0-600: 1.20; S0-600: 1.20; RS75-600: 0.84; RS50-100: 0.25; RS50-400: 0.46; RS50-600: 0.50; LS50-600: 0.51; GW50-600: 0.80,,,,Reactive CaO (r-CaO): CEM-100: 45.4; CEM-400: 46.9; CEM-600: 50.7; FA0-600: 38.0; S0-600: 45.3; RS75-600: 35.9; RS50-100: 17.3; RS50-400: 17.7; RS50-600: 18.0; LS50-600: 13.4; GW50-600: 16.8,wt%,"10, 30, 50",wt%,,,Multiple values reported across experimental conditions and ages; refer to Table 4 Experimental Matrix.,MPa,,,,,,,,,,,Multiple values reported across experimental conditions and ages; GRAPH-DERIVED from Fig. 4.,MPa,,,Ultimate shrinkage coefficient εcs0: CEM-100-1: 450; CEM-100-2: 555; RS50-100-1: 511; RS50-100-2: 535; CEM-400-1: 937; CEM-400-2: 857; RS50-400-1: 799; RS50-400-2: 831; CEM-600-1: 786; CEM-600-2: 794; RS50-600-1: 842; RS50-600-2: 772; CEM-600-50-1: 890; CEM-600-50-2: 888; RS50-600-50-1: 936; RS50-600-50-2: 754,µm/m (10⁻⁶),,
98,"Thermal Treatment of Recycled Concrete Fines for Sustainable Cement: Linking Physicochemical Transformations, Reactivity, and Life Cycle Assessment","Rui Jing, Jian Li Hao, Han-Mei Chen, Engui Liu",ACS Omega,2026,10.1021/acsomega.5c09513,Recycled concrete fines (RCF),,Waste concrete,,"Manual hammering, machine crushing, sieving",,Sieved through 75 μm mesh,μm,Thermal treatment,,"Maintained for 2 h, followed by air cooling",h,,,400; 600; 800,°C,2,h,,,,,,,,,0.40,,Particle size distribution curve reported,,,,,,,,,,,,,,,,,,,,,,,,,,,,,,,,,,,,,,,,,,"Quartz, calcite, ettringite, C2S/C3S-like compounds (wollastonite)",,"Quartz, calcite, ettringite, wollastonite, C2S, C3S",,Amorphous meso-phase structure,,,,,,,,,,"Bound water content: ~2.1 (RCF), ~2.6 (RCF400), ~3.2 (RCF600), ~4.1 (RCF800)",g/100 g dry paste,5; 10; 20; 30,%,10,%,"3d: 25.10 (OPC), 24.32 (RCF5), 23.51 (RCF10), 20.12 (RCF20), 16.21 (RCF30), 24.11 (RCF10-400), 24.89 (RCF10-600), 23.82 (RCF10-800); 7d: 34.21 (OPC), 33.11 (RCF5), 31.85 (RCF10), 27.50 (RCF20), 22.40 (RCF30), 32.81 (RCF10-400), 33.90 (RCF10-600), 32.10 (RCF10-800); 28d: 42.11 (OPC), 40.50 (RCF5), 38.92 (RCF10), 33.80 (RCF20), 28.10 (RCF30), 39.793 (RCF10-400), 39.983 (RCF10-600), 39.750 (RCF10-800)",MPa,95,%,,,,,,,,,,,,,,,,
99,Carbonation behavior of reactivated recycled concrete fines containing residual sand: Effects of Ca/Si ratio adjustment and activation temperature,"Yutong Ju, Ye Li, Xiangping Xian, Tiejun Liu",Carbon Capture Science & Technology,2026,https://doi.org/10.1016/j.ccst.2025.100557,Recycled concrete fines (RCF) / fine recycled concrete-derived materials containing hydrated cement pastes and residual sand,,Simulated RCF prepared from waste mortar (P.O. 42.5 R OPC and ISO standard sand),,"Crushing, planetary ball milling, and sieving",,Grinding speed: 650 rpm; Grinding duration: 15 min; Sieving size: <75 µm,,Thermal activation with calcium carbonate addition (for Ca/Si ratio regulation) and mechanical re-milling,,"Heating rate: 10 °C/min; Re-milling speed: 300 rpm; Final powder size: <75 µm; Cooling method: rapid wind cooling (forced convection, ~20 min to room temperature)",,CO₂ concentration: 20 ± 2 %; Relative humidity: 70 ± 5 %; Temperature: 40 ± 2 °C; Duration: 7 days,,"800, 1000, 1200",°C,3,h,,,15,min,650,rpm,Compacting pressure: 20 MPa (compacted with 10 wt.% added tap water into cylinders Φ40 mm × 10 mm prior to calcination),MPa,0.4 (water-to-solid ratio of 0.4 for RCM casting),,Particle size <75 µm after sieving,µm,,,,,,,,,,,,,,,,,,,,,42.96,wt. %,43.28,wt. %,5.21,wt. %,3.06,wt. %,1.91,wt. %,2.13,wt. %,,,0.50,wt. %,,,SrO: 0.03,wt. %,"Quartz, Amorphous, α'-H-C2S, β-C2S, γ-C2S, α-CS, β-CS, C3S2, Gehlenite (C2AS), C12A7, C4AF, Calcite, Ca(OH)2, CaO, Tridymite, Cristobalite",,"Untreated RCF (M-20-0): Quartz: 41.7%, Amorphous: 33.4%, Calcite: 12.0%, Ca(OH)2: 7.1%, Others: 5.7%
M-800-0: Quartz: 39.4%, β-C2S: 21.1%, α'-H-C2S: 7.1%, γ-C2S: 6.8%, C2AS: 5.2%, C12A7: 3.9%, Calcite: 0.8%, Amorphous: 11.4%, Others: 4.3%
M-1000-0: Quartz: 28.4%, β-C2S: 32.9%, C2AS: 12.1%, α'-H-C2S: 2.3%, β-CS: 4.3%, C12A7: 1.8%, Amorphous: 18.2%, Others: 0%
M-1000-20: Quartz: 20.2%, β-C2S: 43.2%, β-CS: 8.9%, C2AS: 2.0%, C12A7: 1.7%, Amorphous: 24.0%
M-1200-0: α-CS: 32.7%, β-CS: 4.4%, Cristobalite: 10.6%, Tridymite: 6.0%, Quartz: 1.3%, Amorphous: 17.3%, Others: 27.7%",%,33.4 (M-20-0); 11.4 (M-800-0); 18.2 (M-1000-0); 24.0 (M-1000-20); 14.7 (M-1000-40); 13.7 (M-1000-60); 17.3 (M-1200-0); 10.0 (M-1200-20); 14.4 (M-1200-40); 17.5 (M-1200-60),%,,,,,,,,,"CO₂ absorption capacity / Carbonation degree:
• C-800-0: 24.9% (Degree: 33%)
• C-1000-0: 10.3% (Degree: 29%)
• C-1000-20: 33.2% (Degree: 46%)
• C-1000-40: 29.8% (Degree: 46%)
• C-1000-60: 30.6% (Degree: 44%)
• C-1200-0: 6.5% (Degree: 12.3%)
• C-1200-20: 3.9% (Degree: 6.5%)
• C-1200-60: 10.6% (Degree: 18%)",%,100 (RCF/RCM used as 100% full binder system),%,,,"7-day Carbonation Cured:
• C-800-0: 35.6 ± 1.2
• C-800-20: 20.4 ± 0.8
• C-800-40: 20.8 ± 1.0
• C-800-60: 16.3 ± 0.9
• C-1000-0: 33.2 ± 1.1
• C-1000-20: 36.5 ± 1.3
• C-1000-40: 29.5 ± 1.0
• C-1000-60: 26.1 ± 0.8
• C-1200-0: 5.5 ± 0.3
• C-1200-20: 5.5 ± 0.4
• C-1200-40: 10.1 ± 0.5
• C-1200-60: 12.3 ± 0.6",MPa,,%,,,,%,6,h,,,,,,%,,,,%
100,Durability Behavior of Portland Cement Mortars with Recycled Powder from Concrete Waste as a Cement Partial Replacement: A Review,"Kubilay Kaptan, Sandra Cunha, José Aguiar",Sustainability,2026,https://doi.org/10.3390/su18052561,Recycled powder (RP) / Recycled concrete powder (RCP) / Waste concrete powder (WCP) / Recycled fine powder (RFP),,Concrete waste / Construction and demolition waste (CDW),,Grinding,,Particle size < 150 µm; Particle size < 75 µm; Grinding duration 50–75 min,µm / min,"Thermal, mechanical, chemical, biomineralization, carbonation, nano-activation, mineral addition",,,,Carbonation activation involving diffusion of CO2,,"300°C, 400°C, 500°C, 600°C, 700°C, 800°C, 900°C, 1000°C, 1100°C, 1200°C",°C,,,Grinding,,50–75 min,min,,,"Chemical activation (organic/inorganic activators, alkali activation, sodium silicate solution); Nano-activation (nano-SiO2 / nanosilica / WGRP); Surface treatment with tannic acid (TA) > 0.3%",% / M,,,Irregular particles with angular corners and rough surfaces; porous powder,,,,,,,,< 150 µm; < 75 µm,µm,1.2 times that of cement,relative to cement,,,,,Water-absorbent,,,,Loose texture,,36–70,%,< 20,%,6–19,%,3–6,%,,,,,,,,,,,Amorphous Al2O3; Quartz; Calcite / CaCO3,,"Quartz, calcite (CaCO3), portlandite (CH), non-hydrated cementitious materials, residual clinker minerals, carbonated products, belite (C2S), alite (C3S), CaO, gypsum",,"Contains non-hydrated cement particles, C-S-H, ettringite, quartz, calcite, calcium hydroxide",,Contains reactive amorphous forms and amorphous Al2O3,,Retains some hydration reactivity / pozzolanic behavior / low chemical reactivity; reactivity increases with thermal/mechanical/chemical activation or finer particle size (<75 µm),,,,,,Reduced heat of hydration,,Pozzolanic activity depends on microstructure and chemical composition; low reactivity / inert particle characteristics,,"5%, 10%, 15%, 20%, 25%, 30%, 40%, 45%, 50%, 55%, 60%, 65%, 70%, 75%, 100%",%,≤ 10–15% (for overall durability/carbonation/cost efficiency); ≤ 20% (for drying shrinkage/flexural cost index); ≤ 30% (for general mechanical/thermal activation replacement),%,"Reduced compressive strength at high replacement levels without activation; improved with thermal activation or low replacement (e.g., ≤ 30%)",MPa,,%,,J/g,,%,,min,,min,Demonstrated cost advantage in achieving equivalent flexural strength up to 20% substitution,MPa,,%,"Drying shrinkage strain ranges from approximately 0.00% to 0.19% over 30 days depending on RP content and activation; reduced shrinkage at ≤ 20–30% replacement, increased at 50% replacement",%,Reduced drying shrinkage compared with reference mortars at moderate replacement levels (< 30%),%
101,Enhancing recycled cement paste powder as a high-performance supplementary cementitious material via synergistic carbonation and ultrasonic processing,"Wenjing Ma, Jiongqi Chen, Meng Zhou, Xiaowei Ouyang, Yuwei Ma, Guang Ye, Zongjin Li, Jiyang Fu",Construction and Building Materials,2026,10.1016/j.conbuildmat.2026.146727,"Recycled cement paste powder (RP), carbonated recycled cement paste powder (CRP), carbonated recycled cement paste powder under ultrasonic treatment (CRP-US)",,Laboratory-cast cement paste specimens following 120 d of curing,,"Mechanical crushing, ball milling, and sieving",,Crushed size: 7-8 mm; Ball milling duration: 4 h; Sieving: 150-mesh screen,"mm, h, mesh",Synergistic gas-solid carbonation and liquid-phase ultrasonic treatment,,"Carbonation: 7 d, 70±3% RH, 20±2 °C, 20±3% CO₂; Ultrasonic treatment: 30 min in water-bath generator (120 W, 40 kHz)","d, %, °C, min, W, kHz",Relative humidity: 70±3%; Temperature: 20±2 °C; CO₂ concentration: 20±3%; Duration: 7 d,"%, °C, d",,,,,Ball milling,,4,h,,,Liquid-phase ultrasonic treatment in a water-bath generator at 120 W power and 40 kHz frequency for 30 min,"W, kHz, min",0.4,,RP: bimodal distribution; CRP: smoother distribution shifted rightward; CRP-US filtrate Z-Average: 212.8 nm,nm,,,,,,,212.8 (Z-Average for filtrate from CRP-US suspension),nm,RP: 6.76; CRP: 38.48; CRP-US: 32.27,m²/g,RP: 6.76; CRP: 38.48; CRP-US: 32.27,m²/g,,,,,,,,,22.33,wt%,60.16,wt%,5.75,wt%,5.06,wt%,2.08,wt%,,,,,,,4.44,wt%,MnO: 0.18,wt%,"Larnite (Ca₂SiO₄), Hatrurite (Ca₃SiO₅), Calcite (CaCO₃), Portlandite (Ca(OH)₂), Aragonite (CaCO₃)",,"RP: Larnite 48%, Hatrurite 16%, Calcite 31%, Portlandite 5.1%; CRP: Larnite 16%, Hatrurite 7%, Calcite 26%, Aragonite 57%; CRP-US: Larnite 19%, Hatrurite 6%, Calcite 33%, Aragonite 41%",%,,,"Exposed silica-rich layer in CRP-US exhibits high pozzolanic reactivity, consuming Ca(OH)₂ to form secondary C-S-H",,,,,,RP group exhibited highest early hydration rate within first 12 h; CRP displays lowest heat evolution rate and cumulative heat release; CRP-US shows hydration rate comparable to RP during acceleration stage,"W/g, J/g",CO₂ sequestration capacity of the RP system (represented by CRP sample): 71.85%,%,20,%,,,7 d: CRP-US increased by 37.1% relative to RP and 26.75% relative to OPC; 28 d: CRP-US increased by 23.39% relative to RP and 13.54% relative to OPC; CRP 28 d strength increased by 5.92 MPa relative to RP,MPa / %,7 d CRP-US: 126.75% of OPC control; 28 d CRP-US: 113.54% of OPC control,%,,,,,,,,,,,,,,,,
102,Mechanochemical activation of recycled concrete fines to produce supplementary cementitious materials,"Ilda Tole, Ankit Kothari, Magdalena Rajczakowska, Andrzej Cwirzen",Construction and Building Materials,2026,https://doi.org/10.1016/j.conbuildmat.2026.146017,Recycled concrete fines (RCFs),,"Precast prestressed hollow-core slabs produced in Piteå, Sweden (manufactured approx. 10 years ago, w/c ~0.45, compressive strength 50–70 MPa)",,Controlled crushing using a jaw crusher and classification into size fractions,,Particle size fraction ≤ 150 µm,µm,Mechanochemical activation (MCA) via planetary ball mill,,Ball to powder ratio (B/P) = 25; Rotation speed = 500 rpm,,,,,,,,Dry grinding using planetary ball mill (Retsch PM 100),,"10, 20, 30, and 40",min,500,rpm,,,0.5 (Mortars); 0.4 (Pastes),,,,"Untreated RCF: 12.6
MCA10 RCF: 1.53
MCA20 RCF: 1.36
MCA30 RCF: 1.35
MCA40 RCF: 1.37",µm,"Untreated RCF: 130
MCA10 RCF: 9.8
MCA20 RCF: 11.4
MCA30 RCF: 12.9
MCA40 RCF: 14.1",µm,"Untreated RCF: 331
MCA10 RCF: 86.7
MCA20 RCF: 147
MCA30 RCF: 168
MCA40 RCF: 148",µm,,,,,,,,,,,,,,,26.13,%,52.8,%,1.27,%,1.54,%,,%,,%,0.131,%,0.288,%,17.5,%,,,"Clay minerals (illite/muscovite), quartz, portlandite, calcite, ettringite, feldspars (albite/microcline), unhydrated cement phases (C2S/C3S)",,,,,,"Frattini CaO Reduction (8 days):
Untreated RCF: 16.16
MCA10 RCF: 24.55
MCA20 RCF: 26.46
MCA30 RCF: 25.27
MCA40 RCF: 31.1",%,,,"7-Day SAI (%):
Untreated RCF: 58
MCA10 RCF: 85
MCA20 RCF: 91
MCA30 RCF: 83
MCA40 RCF: 76

28-Day SAI (%):
Untreated RCF: 60
MCA10 RCF: 83
MCA20 RCF: 81
MCA30 RCF: 81
MCA40 RCF: 76",%,"R³ Cumulative Heat Release (7 days):
Untreated RCF: ~25 (GRAPH-DERIVED)
MCA10 RCF: ~100 (GRAPH-DERIVED)
MCA20 RCF: ~195 (GRAPH-DERIVED)
MCA30 RCF: ~208 (GRAPH-DERIVED)
MCA40 RCF: ~225 (GRAPH-DERIVED)",J/g SCM,"Frattini filtrate concentrations at 8 days:
[OH] (mmol/l): Untreated (48.1), MCA10 (48.21), MCA20 (51.8), MCA30 (53.02), MCA40 (53.59)
[CaO] (mmol/l): Untreated (8.86), MCA10 (7.95), MCA20 (6.99), MCA30 (6.88), MCA40 (6.25)",mmol/l,20,wt%,,,"7-Day Compressive Strength:
PC Reference: 34.1
Untreated RCF: 19.9
MCA10 RCF: 28.9
MCA20 RCF: 31.02
MCA30 RCF: 28.31
MCA40 RCF: 25.77

28-Day Compressive Strength:
PC Reference: 48.55
Untreated RCF: 29.13
MCA10 RCF: 40.19
MCA20 RCF: 39.33
MCA30 RCF: 39.38
MCA40 RCF: 36.81",MPa,"Strength Activity Index (SAI):
7-Day:
Untreated: 58%
MCA10: 85%
MCA20: 91%
MCA30: 83%
MCA40: 76%

28-Day:
Untreated: 60%
MCA10: 83%
MCA20: 81%
MCA30: 81%
MCA40: 76%",%,"Untreated RCF: ~25 (GRAPH-DERIVED)
MCA10 RCF: ~100 (GRAPH-DERIVED)
MCA20 RCF: ~195 (GRAPH-DERIVED)
MCA30 RCF: ~208 (GRAPH-DERIVED)
MCA40 RCF: ~225 (GRAPH-DERIVED)",J/g SCM,,,,,,,,,,,,,,
103,Optimization of calcined concrete waste powder as supplementary cementitious material: a comprehensive study on performance and sustainability,"Nurullah Öksüzer, Muhammed Talha Ünal",Journal of the Australian Ceramic Society,2026,https://doi.org/10.1007/s41779-025-01302-z,Calcined concrete waste powder (CCWP),,Core samples extracted from previously tested pavement concrete,,Calcination followed by grinding in a ball mill,,Heated at a rate of 10 °C/min; ground in a ball mill at 70 rpm,"°C/min, rpm",Thermal treatment (calcination) and mechanical activation (grinding),,"Calcination target temperature 1000 °C, held for 2 h; grinding at 70 rpm for 24 h","°C, h, rpm",,,1000,°C,2,h,Grinding in a ball mill,,24,h,70,rpm,,,0.40,,Particle distribution shown in Fig. 3,,,,17,µm,,,17,µm,,,,,,,,,,,,,45.38,%,19.85,%,12.43,%,9.87,%,2.32,%,0.95,%,0.08,%,4.12,%,4.15,%,TiO2: 0.87,%,XRD analysis presented in Fig. 2,,Amorphous silica and alumina phases,,,,Enhanced pozzolanic reactivity by transforming calcium hydroxide into reactive phases,,,,,,,,,,"0%, 10%, 20%, 30%, 40%, 50%",%,20,%,"CCWP0: 78.41 (28d), 92 (90d)
CCWP10: 73.30 (28d), 98 (90d)
CCWP20: 73.00 (28d), 99 (90d)
CCWP30: 68.41 (28d), 91 (90d)
CCWP40: 67.06 (28d), 86 (90d)
CCWP50: 61.38 (28d), 81 (90d)",MPa,"28-Day: CCWP10 (93.5%), CCWP20 (93.1%), CCWP30 (87.3%), CCWP40 (85.5%), CCWP50 (78.3%)
56-Day: CCWP10 (102.4%), CCWP20 (99.5%), CCWP30 (97.9%)
90-Day: CCWP10 (106.5%), CCWP20 (107.6%), CCWP30 (98.9%), CCWP40 (93.5%), CCWP50 (88.0%)",%,,,,,,,,,"28-Day: CCWP0 (12.87), CCWP10 (13.11), CCWP20 (12.88), CCWP30 (12.80), CCWP40 (12.76), CCWP50 (11.82)
90-Day: CCWP10 (13.16), CCWP20 (13.17), CCWP30 (13.10), CCWP40 (12.60), CCWP50 (11.77)",MPa,"28-Day: CCWP10 (100.8%), CCWP20 (99.1%), CCWP30 (98.5%), CCWP40 (98.1%), CCWP50 (90.9%)
90-Day: CCWP10 (105.9%), CCWP20 (101.7%), CCWP30 (93.2%), CCWP40 (93.3%), CCWP50 (87.0%)",%,,,,
