Repository: Laxmidhar9823/Google-project-Civil

File: Data/pipeline_rcf/out/mix_matrix.csv (part 7 of 7)
paper_id,Paper Title,Mix ID,Replacement Level,Activation Method,Key Processing Parameters,Reported Strength
93,Improvement of mechanical properties of high-volume recycled powder concrete by a novel compression casting method,N-0.43-BP30,30%,,"Normal casting, w/b = 0.43, BP particle size < 75 µm, SP = 2.59 kg/m³",35.25 MPa
93,Improvement of mechanical properties of high-volume recycled powder concrete by a novel compression casting method,C-0.43-BP30,30%,,"Compression stress 10 MPa (2 min + 24 h holding), w/b = 0.43, BP particle size < 75 µm, SP = 2.59 kg/m³",52.90 MPa
93,Improvement of mechanical properties of high-volume recycled powder concrete by a novel compression casting method,N-0.43-BP45,45%,,"Normal casting, w/b = 0.43, BP particle size < 75 µm, SP = 10.34 kg/m³",22.43 MPa
93,Improvement of mechanical properties of high-volume recycled powder concrete by a novel compression casting method,C-0.43-BP45,45%,,"Compression stress 10 MPa (2 min + 24 h holding), w/b = 0.43, BP particle size < 75 µm, SP = 10.34 kg/m³",43.18 MPa
93,Improvement of mechanical properties of high-volume recycled powder concrete by a novel compression casting method,N-0.43-GP15,15%,,"Normal casting, w/b = 0.43, GP particle size < 75 µm, SP = 2.59 kg/m³",41.51 MPa
93,Improvement of mechanical properties of high-volume recycled powder concrete by a novel compression casting method,C-0.43-GP15,15%,,"Compression stress 10 MPa (2 min + 24 h holding), w/b = 0.43, GP particle size < 75 µm, SP = 2.59 kg/m³",70.55 MPa
93,Improvement of mechanical properties of high-volume recycled powder concrete by a novel compression casting method,N-0.43-GP30,30%,,"Normal casting, w/b = 0.43, GP particle size < 75 µm, SP = 2.59 kg/m³",36.52 MPa
93,Improvement of mechanical properties of high-volume recycled powder concrete by a novel compression casting method,C-0.43-GP30,30%,,"Compression stress 10 MPa (2 min + 24 h holding), w/b = 0.43, GP particle size < 75 µm, SP = 2.59 kg/m³",62.74 MPa
93,Improvement of mechanical properties of high-volume recycled powder concrete by a novel compression casting method,N-0.43-GP45,45%,,"Normal casting, w/b = 0.43, GP particle size < 75 µm, SP = 2.59 kg/m³",28.25 MPa
93,Improvement of mechanical properties of high-volume recycled powder concrete by a novel compression casting method,C-0.43-GP45,45%,,"Compression stress 10 MPa (2 min + 24 h holding), w/b = 0.43, GP particle size < 75 µm, SP = 2.59 kg/m³",50.73 MPa
94,Mechanical properties and microstructures of thermally activated ultrafine recycled fine powder cementitious materials,A0,0%,,Reference control group (100% OPC),"Compressive Strength: 26.4 MPa (3d), 44.7 MPa (28d) [Table 1 / Section 3.1]; Flexural Strength: 5.0 MPa (3d), 6.5 MPa (28d) [Table 1 / Fig. 6]"
94,Mechanical properties and microstructures of thermally activated ultrafine recycled fine powder cementitious materials,B1,~13.9% (62.5g),None (Untreated RFP),Direct substitution of cement with raw RFP,28d Compressive Strength: ~38 MPa; 28d Flexural Strength: ~6.0 MPa [Fig. 6]
94,Mechanical properties and microstructures of thermally activated ultrafine recycled fine powder cementitious materials,B2,30% (135g),None (Untreated RFP),Direct substitution of cement with raw RFP,28d Compressive Strength: ~32 MPa; 28d Flexural Strength: ~5.0 MPa [Fig. 6]
94,Mechanical properties and microstructures of thermally activated ultrafine recycled fine powder cementitious materials,B3,45% (202.5g),None (Untreated RFP),Direct substitution with raw RFP; PS = 0.45g,"28d Compressive Strength: 29.1 MPa (without extra PS) / 31.6 MPa (with 1% PS); 28d Flexural Strength: ~4.0 MPa [Fig. 6, Fig. 7]"
94,Mechanical properties and microstructures of thermally activated ultrafine recycled fine powder cementitious materials,B4,60% (270g),None (Untreated RFP),Direct substitution with raw RFP; PS = 0.9g,28d Compressive Strength: ~18 MPa; 28d Flexural Strength: ~3.1 MPa [Fig. 6]
94,Mechanical properties and microstructures of thermally activated ultrafine recycled fine powder cementitious materials,C1,~13.9% (62.5g),Mechanical (Ultrafine Grinding),Ground via fluidized bed air mill (ZJ-QLM30) to D50 = 4.52 µm,"28d Compressive Strength: ~41 MPa (surpassed A0); 28d Flexural Strength: ~6.2 MPa [Section 3.1, Fig. 6]"
94,Mechanical properties and microstructures of thermally activated ultrafine recycled fine powder cementitious materials,C2,30% (135g),Mechanical (Ultrafine Grinding),Ground via fluidized bed air mill (ZJ-QLM30) to D50 = 4.52 µm,28d Compressive Strength: ~36 MPa; 28d Flexural Strength: ~5.4 MPa [Fig. 6]
94,Mechanical properties and microstructures of thermally activated ultrafine recycled fine powder cementitious materials,C3,45% (202.5g),Mechanical (Ultrafine Grinding),Ground to D50 = 4.52 µm; PS = 0.45g,"28d Compressive Strength: 31.4 MPa (70.1% of A0); 28d Flexural Strength: ~4.8 MPa [Section 3.1, Fig. 6]"
94,Mechanical properties and microstructures of thermally activated ultrafine recycled fine powder cementitious materials,C4,60% (270g),Mechanical (Ultrafine Grinding),Ground to D50 = 4.52 µm; PS = 0.9g,"28d Compressive Strength: ~23 MPa (52.9% of A0); 28d Flexural Strength: ~3.8 MPa [Section 3.1, Fig. 6]"
94,Mechanical properties and microstructures of thermally activated ultrafine recycled fine powder cementitious materials,D1,~13.9% (62.5g),Ultrafine Grinding + Thermal Activation,Fluidized bed air mill + calcination at 700 °C for 2 h (5 °C/min),28d Compressive Strength: ~43 MPa; 28d Flexural Strength: ~6.4 MPa [Fig. 6]
94,Mechanical properties and microstructures of thermally activated ultrafine recycled fine powder cementitious materials,D2,30% (135g),Ultrafine Grinding + Thermal Activation,Fluidized bed air mill + calcination at 700 °C for 2 h (5 °C/min),28d Compressive Strength: ~40 MPa; 28d Flexural Strength: ~6.1 MPa [Fig. 6]
94,Mechanical properties and microstructures of thermally activated ultrafine recycled fine powder cementitious materials,D3,45% (202.5g),Ultrafine Grinding + Thermal Activation,Calcined at 700 °C for 2 h; D50 = 2.94 µm; PS = 0.45g,"28d Compressive Strength: 43.1 MPa (96.5% of A0); 28d Flexural Strength: ~6.0 MPa [Abstract, Section 3.1, Fig. 6]"
94,Mechanical properties and microstructures of thermally activated ultrafine recycled fine powder cementitious materials,D4,60% (270g),Ultrafine Grinding + Thermal Activation,Calcined at 700 °C for 2 h; D50 = 2.94 µm; PS = 0.9g,"28d Compressive Strength: ~39 MPa (89.5% of A0); 28d Flexural Strength: ~5.2 MPa [Section 3.1, Fig. 6]"
95,"Thermal-activated recycled cement powder synergized with fly ash as supplementary cementitious in Portland cement: Strength, microstructure and environmental benefits",RCP0,"0 wt% replacement of cement by RCP (0% RCP, 20 wt% FA total binder replacement)",,"Water/Binder ratio = 0.5, Standard sand = 1350 kg/m³, Water = 225 kg/m³","7 d: 24.2 MPa
28 d: 38.1 MPa
60 d: 42.3 MPa
90 d: 44.5 MPa"
95,"Thermal-activated recycled cement powder synergized with fly ash as supplementary cementitious in Portland cement: Strength, microstructure and environmental benefits",RCP10,"10 wt% replacement of cement by RCP (36 kg/m³ RCP, 20 wt% FA)",Thermal activation (650 °C for 2 h),"Water/Binder ratio = 0.5, Heating rate = 10 °C/min, Ball milled 30 min, Sieved ≤ 75 µm","7 d: 25.5 MPa
28 d: 40.6 MPa
60 d: 45.2 MPa
90 d: 47.7 MPa"
95,"Thermal-activated recycled cement powder synergized with fly ash as supplementary cementitious in Portland cement: Strength, microstructure and environmental benefits",RCP20,"20 wt% replacement of cement by RCP (72 kg/m³ RCP, 20 wt% FA)",Thermal activation (650 °C for 2 h),"Water/Binder ratio = 0.5, Heating rate = 10 °C/min, Ball milled 30 min, Sieved ≤ 75 µm","7 d: 22.7 MPa
28 d: 35.7 MPa
60 d: 38.5 MPa
90 d: 39.8 MPa"
95,"Thermal-activated recycled cement powder synergized with fly ash as supplementary cementitious in Portland cement: Strength, microstructure and environmental benefits",RCP30,"30 wt% replacement of cement by RCP (108 kg/m³ RCP, 20 wt% FA)",Thermal activation (650 °C for 2 h),"Water/Binder ratio = 0.5, Heating rate = 10 °C/min, Ball milled 30 min, Sieved ≤ 75 µm","7 d: 20.7 MPa
28 d: 34.5 MPa
60 d: 36.5 MPa
90 d: 37.5 MPa"
95,"Thermal-activated recycled cement powder synergized with fly ash as supplementary cementitious in Portland cement: Strength, microstructure and environmental benefits",RCP40,"40 wt% replacement of cement by RCP (144 kg/m³ RCP, 20 wt% FA)",Thermal activation (650 °C for 2 h),"Water/Binder ratio = 0.5, Heating rate = 10 °C/min, Ball milled 30 min, Sieved ≤ 75 µm","7 d: 20.7 MPa
28 d: 31.4 MPa
60 d: 34.1 MPa
90 d: 35.2 MPa"
96,"Effect of Thermally Activated Construction and Demolition Waste as Partial Cement Replacement on the Physical, Mechanical, and Durability Properties of Low-Carbon Concrete",REF,0%,,Baseline (100% CEM I 42.5 R),"Flexural Strength: 6.1 MPa (28d), 6.2 MPa (90d);
Compressive Strength: 43.7 MPa (28d), 45.7 MPa (90d)"
96,"Effect of Thermally Activated Construction and Demolition Waste as Partial Cement Replacement on the Physical, Mechanical, and Durability Properties of Low-Carbon Concrete",5CDW,5%,Mechanical Grinding + Thermal Activation,"Los Angeles machine (11 cycles × 15 min) + Electric grain mill (1 cycle × 20 s);
Calcination at 600 °C for 4 h","Flexural Strength: 5.7 MPa (28d), 6.1 MPa (90d);
Compressive Strength: 40.9 MPa (28d), ~48.0 MPa (90d)"
96,"Effect of Thermally Activated Construction and Demolition Waste as Partial Cement Replacement on the Physical, Mechanical, and Durability Properties of Low-Carbon Concrete",15CDW,15%,Mechanical Grinding + Thermal Activation,"Los Angeles machine (11 cycles × 15 min) + Electric grain mill (1 cycle × 20 s);
Calcination at 600 °C for 4 h","Flexural Strength: 5.5 MPa (28d), 5.9 MPa (90d);
Compressive Strength: 37.6 MPa (28d), ~43.0 MPa (90d)"
96,"Effect of Thermally Activated Construction and Demolition Waste as Partial Cement Replacement on the Physical, Mechanical, and Durability Properties of Low-Carbon Concrete",25CDW,25%,Mechanical Grinding + Thermal Activation,"Los Angeles machine (11 cycles × 15 min) + Electric grain mill (1 cycle × 20 s);
Calcination at 600 °C for 4 h","Flexural Strength: 5.5 MPa (28d), 6.5 MPa (90d);
Compressive Strength: 34.8 MPa (28d), 31.9 MPa (90d)"
96,"Effect of Thermally Activated Construction and Demolition Waste as Partial Cement Replacement on the Physical, Mechanical, and Durability Properties of Low-Carbon Concrete",35CDW,35%,Mechanical Grinding + Thermal Activation,"Los Angeles machine (11 cycles × 15 min) + Electric grain mill (1 cycle × 20 s);
Calcination at 600 °C for 4 h","Flexural Strength: 4.8 MPa (28d), 5.4 MPa (90d);
Compressive Strength: 26.0 MPa (28d), 28.8 MPa (90d)"
97,Influence of thermally activated artificial concrete fines composition on concrete long-term behavior,CEM I-1,0,,"Reference mix, w/b=0.60","Measured at 2d, 28d, 56d, 98d (Fig. 2)"
97,Influence of thermally activated artificial concrete fines composition on concrete long-term behavior,CEM I-2,0,,"Reference mix, w/b=0.50","Measured at 2d, 28d, 56d, 98d (Fig. 2)"
97,Influence of thermally activated artificial concrete fines composition on concrete long-term behavior,CEM-100-1,0.3,Mechanical (Grinding),"Ground unactivated paste (100°C), w/b=0.50, k=0.20","Measured at 2d, 28d, 56d, 98d (Fig. 1a)"
97,Influence of thermally activated artificial concrete fines composition on concrete long-term behavior,CEM-100-2,0.3,Mechanical (Grinding),"Ground unactivated paste (100°C), w/b=0.38, k=0.20","Measured at 2d, 28d, 56d, 98d (Fig. 1a)"
97,Influence of thermally activated artificial concrete fines composition on concrete long-term behavior,CEM-400-1,0.3,Thermal,"Activated at 400°C for 6h, w/b=0.50, k=0.66","Measured at 2d, 28d, 56d, 98d (Fig. 1b)"
97,Influence of thermally activated artificial concrete fines composition on concrete long-term behavior,CEM-400-2,0.3,Thermal,"Activated at 400°C for 6h, w/b=0.45, k=0.66","Measured at 2d, 28d, 56d, 98d (Fig. 1b)"
97,Influence of thermally activated artificial concrete fines composition on concrete long-term behavior,CEM-600-1,0.3,Thermal,"Activated at 600°C for 6h, w/b=0.50, k=1.00","Measured at 2d, 28d, 56d, 98d (Fig. 1c)"
97,Influence of thermally activated artificial concrete fines composition on concrete long-term behavior,CEM-600-2,0.3,Thermal,"Activated at 600°C for 6h, w/b=0.50, k=1.00","Measured at 2d, 28d, 56d, 98d (Fig. 1c)"
97,Influence of thermally activated artificial concrete fines composition on concrete long-term behavior,CEM-600-10-2,0.1,Thermal,"Activated at 600°C for 6h, w/b=0.50, k=1.00","Measured at 2d, 28d, 56d, 98d (Fig. 2)"
97,Influence of thermally activated artificial concrete fines composition on concrete long-term behavior,CEM-600-50-1,0.5,Thermal,"Activated at 600°C for 6h, w/b=0.50, k=0.80","Measured at 2d, 28d, 56d, 98d (Fig. 1d)"
97,Influence of thermally activated artificial concrete fines composition on concrete long-term behavior,CEM-600-50-2,0.5,Thermal,"Activated at 600°C for 6h, w/b=0.45, k=0.80","Measured at 2d, 28d, 56d, 98d (Fig. 1d)"
97,Influence of thermally activated artificial concrete fines composition on concrete long-term behavior,FA0-600-1,0.3,Thermal,"Activated at 600°C for 6h, w/b=0.50, k=1.20","Measured at 2d, 28d, 56d, 98d (Fig. 2)"
97,Influence of thermally activated artificial concrete fines composition on concrete long-term behavior,FA0-600-2,0.3,Thermal,"Activated at 600°C for 6h, w/b=0.53, k=1.20","Measured at 2d, 28d, 56d, 98d (Fig. 2)"
97,Influence of thermally activated artificial concrete fines composition on concrete long-term behavior,S0-600-1,0.3,Thermal,"Activated at 600°C for 6h, w/b=0.50, k=1.20","Measured at 2d, 28d, 56d, 98d (Fig. 2)"
97,Influence of thermally activated artificial concrete fines composition on concrete long-term behavior,S0-600-2,0.3,Thermal,"Activated at 600°C for 6h, w/b=0.53, k=1.20","Measured at 2d, 28d, 56d, 98d (Fig. 2)"
97,Influence of thermally activated artificial concrete fines composition on concrete long-term behavior,RS75-600-1,0.3,Thermal,"Activated at 600°C for 6h, w/b=0.50, k=0.84","Measured at 2d, 28d, 56d, 98d (Fig. 2)"
97,Influence of thermally activated artificial concrete fines composition on concrete long-term behavior,RS75-600-2,0.3,Thermal,"Activated at 600°C for 6h, w/b=0.47, k=0.84","Measured at 2d, 28d, 56d, 98d (Fig. 2)"
97,Influence of thermally activated artificial concrete fines composition on concrete long-term behavior,RS50-100-1,0.3,Mechanical (Grinding),"Ground unactivated fines (100°C), w/b=0.50, k=0.25","Measured at 2d, 28d, 56d, 98d (Fig. 1a)"
97,Influence of thermally activated artificial concrete fines composition on concrete long-term behavior,RS50-100-2,0.3,Mechanical (Grinding),"Ground unactivated fines (100°C), w/b=0.39, k=0.25","Measured at 2d, 28d, 56d, 98d (Fig. 1a)"
97,Influence of thermally activated artificial concrete fines composition on concrete long-term behavior,RS50-400-1,0.3,Thermal,"Activated at 400°C for 6h, w/b=0.50, k=0.46","Measured at 2d, 28d, 56d, 98d (Fig. 1b)"
97,Influence of thermally activated artificial concrete fines composition on concrete long-term behavior,RS50-400-2,0.3,Thermal,"Activated at 400°C for 6h, w/b=0.41, k=0.46","Measured at 2d, 28d, 56d, 98d (Fig. 1b)"
97,Influence of thermally activated artificial concrete fines composition on concrete long-term behavior,RS50-600-1,0.3,Thermal,"Activated at 600°C for 6h, w/b=0.50, k=0.50","Measured at 2d, 28d, 56d, 98d (Fig. 1c)"
97,Influence of thermally activated artificial concrete fines composition on concrete long-term behavior,RS50-600-2,0.3,Thermal,"Activated at 600°C for 6h, w/b=0.43, k=0.50","Measured at 2d, 28d, 56d, 98d (Fig. 1c)"
97,Influence of thermally activated artificial concrete fines composition on concrete long-term behavior,RS50-600-10-2,0.1,Thermal,"Activated at 600°C for 6h, w/b=0.50, k=1.00","Measured at 2d, 28d, 56d, 98d (Fig. 2)"
97,Influence of thermally activated artificial concrete fines composition on concrete long-term behavior,RS50-600-50-1,0.5,Thermal,"Activated at 600°C for 6h, w/b=0.50, k=0.40","Measured at 2d, 28d, 56d, 98d (Fig. 1d)"
97,Influence of thermally activated artificial concrete fines composition on concrete long-term behavior,RS50-600-50-2,0.5,Thermal,"Activated at 600°C for 6h, w/b=0.35, k=0.40","Measured at 2d, 28d, 56d, 98d (Fig. 1d)"
97,Influence of thermally activated artificial concrete fines composition on concrete long-term behavior,LS50-600-1,0.3,Thermal,"Activated at 600°C for 6h, w/b=0.50, k=0.51","Measured at 2d, 28d, 56d, 98d (Fig. 2)"
97,Influence of thermally activated artificial concrete fines composition on concrete long-term behavior,LS50-600-2,0.3,Thermal,"Activated at 600°C for 6h, w/b=0.43, k=0.51","Measured at 2d, 28d, 56d, 98d (Fig. 2)"
97,Influence of thermally activated artificial concrete fines composition on concrete long-term behavior,GW50-600-1,0.3,Thermal,"Activated at 600°C for 6h, w/b=0.50, k=0.80","Measured at 2d, 28d, 56d, 98d (Fig. 2)"
97,Influence of thermally activated artificial concrete fines composition on concrete long-term behavior,GW50-600-2,0.3,Thermal,"Activated at 600°C for 6h, w/b=0.47, k=0.80","Measured at 2d, 28d, 56d, 98d (Fig. 2)"
98,"Thermal Treatment of Recycled Concrete Fines for Sustainable Cement: Linking Physicochemical Transformations, Reactivity, and Life Cycle Assessment",OPC,0%,,"Pure cement, w/b = 0.40","3d: ~25.1 MPa, 7d: ~34.2 MPa, 28d: ~42.1 MPa (Figure 9b)"
98,"Thermal Treatment of Recycled Concrete Fines for Sustainable Cement: Linking Physicochemical Transformations, Reactivity, and Life Cycle Assessment",RCF5,5%,,"Untreated RCF (< 75 μm), w/b = 0.40","3d: ~24.3 MPa, 7d: ~33.1 MPa, 28d: ~40.5 MPa (Figure 9b)"
98,"Thermal Treatment of Recycled Concrete Fines for Sustainable Cement: Linking Physicochemical Transformations, Reactivity, and Life Cycle Assessment",RCF10,10%,,"Untreated RCF (< 75 μm), w/b = 0.40","3d: ~23.5 MPa, 7d: ~31.9 MPa, 28d: ~38.9 MPa (Figure 9b)"
98,"Thermal Treatment of Recycled Concrete Fines for Sustainable Cement: Linking Physicochemical Transformations, Reactivity, and Life Cycle Assessment",RCF20,20%,,"Untreated RCF (< 75 μm), w/b = 0.40","3d: ~20.1 MPa, 7d: ~27.5 MPa, 28d: ~33.8 MPa (Figure 9b)"
98,"Thermal Treatment of Recycled Concrete Fines for Sustainable Cement: Linking Physicochemical Transformations, Reactivity, and Life Cycle Assessment",RCF30,30%,,"Untreated RCF (< 75 μm), w/b = 0.40","3d: ~16.2 MPa, 7d: ~22.4 MPa, 28d: ~28.1 MPa (Figure 9b)"
98,"Thermal Treatment of Recycled Concrete Fines for Sustainable Cement: Linking Physicochemical Transformations, Reactivity, and Life Cycle Assessment",RCF10-400,10%,Thermal Treatment,"Treated at 400 °C for 2 h, air cooled, w/b = 0.40","3d: ~24.1 MPa, 7d: ~32.8 MPa, 28d: 39.793 MPa (Text & Figure 9b)"
98,"Thermal Treatment of Recycled Concrete Fines for Sustainable Cement: Linking Physicochemical Transformations, Reactivity, and Life Cycle Assessment",RCF10-600,10%,Thermal Treatment,"Treated at 600 °C for 2 h, air cooled, w/b = 0.40","3d: ~24.9 MPa, 7d: ~33.9 MPa, 28d: 39.983 MPa (Text & Figure 9b)"
98,"Thermal Treatment of Recycled Concrete Fines for Sustainable Cement: Linking Physicochemical Transformations, Reactivity, and Life Cycle Assessment",RCF10-800,10%,Thermal Treatment,"Treated at 800 °C for 2 h, air cooled, w/b = 0.40","3d: ~23.8 MPa, 7d: ~32.1 MPa, 28d: 39.750 MPa (Text & Figure 9b)"
99,Carbonation behavior of reactivated recycled concrete fines containing residual sand: Effects of Ca/Si ratio adjustment and activation temperature,C-800-0,100%,Thermal Activation,Calcined at 800 °C for 3 h; 0 wt.% CaCO3 addition,35.6 MPa
99,Carbonation behavior of reactivated recycled concrete fines containing residual sand: Effects of Ca/Si ratio adjustment and activation temperature,C-800-20,100%,Thermal Activation,Calcined at 800 °C for 3 h; 20 wt.% CaCO3 addition,20.4 MPa
99,Carbonation behavior of reactivated recycled concrete fines containing residual sand: Effects of Ca/Si ratio adjustment and activation temperature,C-800-40,100%,Thermal Activation,Calcined at 800 °C for 3 h; 40 wt.% CaCO3 addition,20.8 MPa
99,Carbonation behavior of reactivated recycled concrete fines containing residual sand: Effects of Ca/Si ratio adjustment and activation temperature,C-800-60,100%,Thermal Activation,Calcined at 800 °C for 3 h; 60 wt.% CaCO3 addition,16.3 MPa
99,Carbonation behavior of reactivated recycled concrete fines containing residual sand: Effects of Ca/Si ratio adjustment and activation temperature,C-1000-0,100%,Thermal Activation,Calcined at 1000 °C for 3 h; 0 wt.% CaCO3 addition,33.2 MPa
99,Carbonation behavior of reactivated recycled concrete fines containing residual sand: Effects of Ca/Si ratio adjustment and activation temperature,C-1000-20,100%,Thermal Activation,Calcined at 1000 °C for 3 h; 20 wt.% CaCO3 addition,36.5 MPa
99,Carbonation behavior of reactivated recycled concrete fines containing residual sand: Effects of Ca/Si ratio adjustment and activation temperature,C-1000-40,100%,Thermal Activation,Calcined at 1000 °C for 3 h; 40 wt.% CaCO3 addition,29.5 MPa
99,Carbonation behavior of reactivated recycled concrete fines containing residual sand: Effects of Ca/Si ratio adjustment and activation temperature,C-1000-60,100%,Thermal Activation,Calcined at 1000 °C for 3 h; 60 wt.% CaCO3 addition,26.1 MPa
99,Carbonation behavior of reactivated recycled concrete fines containing residual sand: Effects of Ca/Si ratio adjustment and activation temperature,C-1200-0,100%,Thermal Activation,Calcined at 1200 °C for 3 h; 0 wt.% CaCO3 addition,5.5 MPa
99,Carbonation behavior of reactivated recycled concrete fines containing residual sand: Effects of Ca/Si ratio adjustment and activation temperature,C-1200-20,100%,Thermal Activation,Calcined at 1200 °C for 3 h; 20 wt.% CaCO3 addition,5.5 MPa
99,Carbonation behavior of reactivated recycled concrete fines containing residual sand: Effects of Ca/Si ratio adjustment and activation temperature,C-1200-40,100%,Thermal Activation,Calcined at 1200 °C for 3 h; 40 wt.% CaCO3 addition,10.1 MPa
99,Carbonation behavior of reactivated recycled concrete fines containing residual sand: Effects of Ca/Si ratio adjustment and activation temperature,C-1200-60,100%,Thermal Activation,Calcined at 1200 °C for 3 h; 60 wt.% CaCO3 addition,12.3 MPa
100,Durability Behavior of Portland Cement Mortars with Recycled Powder from Concrete Waste as a Cement Partial Replacement: A Review,WCP-20C / Unmodified WCP,30% / 50%,,Unmodified WCP at ambient temperature (20°C),Higher porosity / base mechanical performance
100,Durability Behavior of Portland Cement Mortars with Recycled Powder from Concrete Waste as a Cement Partial Replacement: A Review,WCP-300C,30% / 50%,Thermal activation,Calcined at 300°C,Improved performance due to C-S-H and ettringite decomposition
100,Durability Behavior of Portland Cement Mortars with Recycled Powder from Concrete Waste as a Cement Partial Replacement: A Review,WCP-600C,30% / 50%,Thermal activation,Calcined at 600°C,"Improved hydration from belite, alite, and active CaO formation"
100,Durability Behavior of Portland Cement Mortars with Recycled Powder from Concrete Waste as a Cement Partial Replacement: A Review,WCP-800C / TWCP-800,30% / 50%,Thermal activation,Calcined at 800°C,Strength unaltered compared to reference GGBS mortar
100,Durability Behavior of Portland Cement Mortars with Recycled Powder from Concrete Waste as a Cement Partial Replacement: A Review,WCP-900C / M-30WCP-900C,30% / 50%,Thermal activation,Calcined at 900°C,Enhanced strength and reactivity due to high reactive phase content
100,Durability Behavior of Portland Cement Mortars with Recycled Powder from Concrete Waste as a Cement Partial Replacement: A Review,WCP-1200C / M-30WCP-1200C,30% / 50%,Thermal activation,Calcined at 1200°C,Diminished performance/strength relative to 900C due to gypsum formation and smooth surface
100,Durability Behavior of Portland Cement Mortars with Recycled Powder from Concrete Waste as a Cement Partial Replacement: A Review,RCP + SCGP Blend,30% (15% RCP + 15% SCGP),Mineral addition / Compounding,Combined eco-powders (RCP fine filler + SCGP pozzolanic),Enhanced compressive strength after 300 days
100,Durability Behavior of Portland Cement Mortars with Recycled Powder from Concrete Waste as a Cement Partial Replacement: A Review,10% RFP Mortar,10%,Mechanical activation / Particle refinement,Fine recycled powder (RFP) incorporation,Maintained/improved strength; optimal cost/carbon performance
100,Durability Behavior of Portland Cement Mortars with Recycled Powder from Concrete Waste as a Cement Partial Replacement: A Review,20% RFP Mortar,20%,Mechanical activation,Ground fine powder,Fulfilled performance criteria
100,Durability Behavior of Portland Cement Mortars with Recycled Powder from Concrete Waste as a Cement Partial Replacement: A Review,30% RFP / RCP Mortar,30%,Mechanical activation,Ground fine powder,Lower early strength unless highly refined or activated
100,Durability Behavior of Portland Cement Mortars with Recycled Powder from Concrete Waste as a Cement Partial Replacement: A Review,100% RP Alkali-Activated Mortar,100%,Chemical / Alkali activation,"Alkaline activator / excitation ratio (e.g., sodium silicate solution)",Substantially improved performance and resistance compared to non-activated cement mortar
100,Durability Behavior of Portland Cement Mortars with Recycled Powder from Concrete Waste as a Cement Partial Replacement: A Review,RP + NS (Nanosilica),Variable (RCP + NS),Nano-activation,Addition of nano-SiO2 (up to 3%),Improved microstructure and strength; higher NS (>3%) leads to agglomeration
100,Durability Behavior of Portland Cement Mortars with Recycled Powder from Concrete Waste as a Cement Partial Replacement: A Review,RP + Tannic Acid (TA),10% RP + > 0.3% TA,Chemical / Surface treatment,Tannic acid surface treatment (>0.3% TA),Improved performance beyond reference mortar; increased high-modulus hydration products
101,Enhancing recycled cement paste powder as a high-performance supplementary cementitious material via synergistic carbonation and ultrasonic processing,OPC paste,0%,,Pure OPC control; w/b = 0.4; steam curing at 60 °C for 15 h,Peak strength at 28 d (GRAPH-DERIVED from Fig. 14)
101,Enhancing recycled cement paste powder as a high-performance supplementary cementitious material via synergistic carbonation and ultrasonic processing,RP paste,20%,None (Mechanical grinding/milling),SM-500 ball mill for 4 h; 150-mesh sieved RP; 20% cement replacement; w/b = 0.4; steam curing at 60 °C for 15 h,"Consistently lower compressive strength than OPC at 3 d, 7 d, and 28 d (GRAPH-DERIVED from Fig. 14)"
101,Enhancing recycled cement paste powder as a high-performance supplementary cementitious material via synergistic carbonation and ultrasonic processing,CRP paste,20%,Gas-solid carbonation,"Gas-solid carbonation for 7 d (70±3% RH, 20±2 °C, 20±3% CO₂); 20% cement replacement; w/b = 0.4; steam curing at 60 °C for 15 h","Higher compressive strength than RP at all curing ages, exceeded OPC at 28 d (5.92 MPa higher than RP at 28 d)"
101,Enhancing recycled cement paste powder as a high-performance supplementary cementitious material via synergistic carbonation and ultrasonic processing,CRP-US paste,20%,Synergistic gas-solid carbonation and liquid-phase ultrasonic treatment,"Gas-solid carbonation (7 d) + ultrasonic treatment (120 W, 40 kHz, 30 min in water-bath generator); 20% cement replacement; w/b = 0.4; steam curing at 60 °C for 15 h",Highest compressive strength performance; +37.1% at 7 d and +23.39% at 28 d vs RP; +26.75% at 7 d and +13.54% at 28 d vs OPC
102,Mechanochemical activation of recycled concrete fines to produce supplementary cementitious materials,REF,0% (100 wt% OPC),,"Water/Binder = 0.5, Sand/Binder = 3:1","7d: 34.1 MPa
28d: 48.55 MPa"
102,Mechanochemical activation of recycled concrete fines to produce supplementary cementitious materials,mortar-untreated,20 wt% RCF,,"Water/Binder = 0.5, Sand/Binder = 3:1","7d: 19.9 MPa
28d: 29.13 MPa"
102,Mechanochemical activation of recycled concrete fines to produce supplementary cementitious materials,MCA-RCF 10 min,20 wt% RCF,Mechanochemical Activation,"Planetary ball mill, 500 rpm, B/P ratio 25, 10 min grinding","7d: 28.9 MPa
28d: 40.19 MPa"
102,Mechanochemical activation of recycled concrete fines to produce supplementary cementitious materials,MCA-RCF 20 min,20 wt% RCF,Mechanochemical Activation,"Planetary ball mill, 500 rpm, B/P ratio 25, 20 min grinding","7d: 31.02 MPa
28d: 39.33 MPa"
102,Mechanochemical activation of recycled concrete fines to produce supplementary cementitious materials,MCA-RCF 30 min,20 wt% RCF,Mechanochemical Activation,"Planetary ball mill, 500 rpm, B/P ratio 25, 30 min grinding","7d: 28.31 MPa
28d: 39.38 MPa"
102,Mechanochemical activation of recycled concrete fines to produce supplementary cementitious materials,MCA-RCF 40 min,20 wt% RCF,Mechanochemical Activation,"Planetary ball mill, 500 rpm, B/P ratio 25, 40 min grinding","7d: 25.77 MPa
28d: 36.81 MPa"
103,Optimization of calcined concrete waste powder as supplementary cementitious material: a comprehensive study on performance and sustainability,CCWP0,0%,Thermal treatment & mechanical grinding,"Calcination: 1000 °C, 2 h; Grinding: 70 rpm, 24 h",28d Compressive: 78.41 MPa; 90d Compressive: 92 MPa; 28d Flexural: 12.87 MPa
103,Optimization of calcined concrete waste powder as supplementary cementitious material: a comprehensive study on performance and sustainability,CCWP10,10%,Thermal treatment & mechanical grinding,"Calcination: 1000 °C, 2 h; Grinding: 70 rpm, 24 h",28d Compressive: 73.30 MPa; 90d Compressive: 98 MPa; 28d Flexural: 13.11 MPa; 90d Flexural: 13.16 MPa
103,Optimization of calcined concrete waste powder as supplementary cementitious material: a comprehensive study on performance and sustainability,CCWP20,20%,Thermal treatment & mechanical grinding,"Calcination: 1000 °C, 2 h; Grinding: 70 rpm, 24 h",28d Compressive: 73.00 MPa; 90d Compressive: 99 MPa; 28d Flexural: 12.88 MPa; 90d Flexural: 13.17 MPa
103,Optimization of calcined concrete waste powder as supplementary cementitious material: a comprehensive study on performance and sustainability,CCWP30,30%,Thermal treatment & mechanical grinding,"Calcination: 1000 °C, 2 h; Grinding: 70 rpm, 24 h",28d Compressive: 68.41 MPa; 90d Compressive: 91 MPa; 28d Flexural: 12.80 MPa; 90d Flexural: 13.10 MPa
103,Optimization of calcined concrete waste powder as supplementary cementitious material: a comprehensive study on performance and sustainability,CCWP40,40%,Thermal treatment & mechanical grinding,"Calcination: 1000 °C, 2 h; Grinding: 70 rpm, 24 h",28d Compressive: 67.06 MPa; 90d Compressive: 86 MPa; 28d Flexural: 12.76 MPa; 90d Flexural: 12.60 MPa
103,Optimization of calcined concrete waste powder as supplementary cementitious material: a comprehensive study on performance and sustainability,CCWP50,50%,Thermal treatment & mechanical grinding,"Calcination: 1000 °C, 2 h; Grinding: 70 rpm, 24 h",28d Compressive: 61.38 MPa; 90d Compressive: 81 MPa; 28d Flexural: 11.82 MPa; 90d Flexural: 11.77 MPa
